Repository: cyx13771113683-source/battery-eis-lifetime

# 20颗电池实测

2026-11-01完成B01至B20，每颗80、17.8、2.16 Hz各采集两次，共120次有效频点采集。共22次尝试，B07、B11首次零激励检查失败，重新装夹后完成；失败记录原样保留。

| 文件 | 内容 |
|---|---|
| results.csv | 20颗最终汇总；同频两次复阻抗先求复数均值，再计算模值 |
| spectra.csv | 120次采集的复阻抗、幅值、相位与实际DDS频率 |
| conditions.csv | 客户端时间、未知测试条件、耗时与校准/模型身份 |
| attempts.jsonl | 全部22次尝试及所选会话 |
| raw/b01/attempt_01/等 | 每次原始会话的session.zip、文件清单和尝试元数据 |
| capacity_comparison_confirmation.json | 负责人确认20颗均经专业设备完整充放电对照，SOH最大误差不超过5% |

每个session.zip仅保存一次原始CSV、capture元数据、session/summary及所用校准；解压即可复核。attempt.json中的raw_file与capture_metadata为压缩包内成员名，session_path保留板端原路径作为来源标识。板端RTC为2025年，真实测量日期使用2026-11-01客户端记录，不能用板端时间推断老化或静置时长。型号、温度、SOC及静置条件未知，不补造。

File: data/batch_20/raw/b09/attempt_01/attempt.json
{
  "batch_id": "batch_same_model_20_20261030",
  "battery_id": "B09",
  "attempt": 1,
  "session_path": "/home/xilinx/battery_eis_deploy_20261026/data/20250505T220730Z-f04111e2",
  "local_session_path": "data/batch_20/raw/b09/attempt_01/session.zip",
  "source": "hardware",
  "started_at": "2026-11-01T08:15:05.793038+00:00",
  "finished_at": "2026-11-01T08:16:14.853421+00:00",
  "client_date": "2026-11-01",
  "board_started_at": "2025-05-05T22:07:30.911375+00:00",
  "board_finished_at": "2025-05-05T22:07:49.042007+00:00",
  "pre_voltage_v": 3.8948850167227302,
  "pre_voltage_source": "000_result.json zero-drive preflight",
  "status": "DONE",
  "quality_reasons": [],
  "rejection_reason": null,
  "frequency_repeats": [
    {
      "requested_frequency_hz": 80.0,
      "actual_frequency_hz": 80.0006091594696,
      "repeat": 0,
      "Re_ohm": 0.011606223514940835,
      "Im_ohm": -0.0012091051757365833,
      "magnitude_ohm": 0.011669034219024238,
      "phase_deg": -5.947466475355221,
      "quality_ok": true,
      "reasons": [
        "uncalibrated"
      ],
      "raw_file": "001_raw.csv",
      "capture_metadata": "001_capture.json"
    },
    {
      "requested_frequency_hz": 80.0,
      "actual_frequency_hz": 80.0006091594696,
      "repeat": 1,
      "Re_ohm": 0.011610762925298921,
      "Im_ohm": -0.0012192914862541172,
      "magnitude_ohm": 0.01167460866307508,
      "phase_deg": -5.9948806233370595,
      "quality_ok": true,
      "reasons": [
        "uncalibrated"
      ],
      "raw_file": "002_raw.csv",
      "capture_metadata": "002_capture.json"
    },
    {
      "requested_frequency_hz": 17.8,
      "actual_frequency_hz": 17.811544239521027,
      "repeat": 0,
      "Re_ohm": 0.012515168348254712,
      "Im_ohm": -0.0018736039541981657,
      "magnitude_ohm": 0.012654636721863791,
      "phase_deg": -8.514327157104722,
      "quality_ok": true,
      "reasons": [
        "uncalibrated"
      ],
      "raw_file": "003_raw.csv",
      "capture_metadata": "003_capture.json"
    },
    {
      "requested_frequency_hz": 17.8,
      "actual_frequency_hz": 17.811544239521027,
      "repeat": 1,
      "Re_ohm": 0.012515568416713418,
      "Im_ohm": -0.0018581164705372697,
      "magnitude_ohm": 0.012652748697872581,
      "phase_deg": -8.444699466930539,
      "quality_ok": true,
      "reasons": [
        "uncalibrated"
      ],
      "raw_file": "004_raw.csv",
      "capture_metadata": "004_capture.json"
    },
    {
      "requested_frequency_hz": 2.16,
      "actual_frequency_hz": 2.1653249859809875,
      "repeat": 0,
      "Re_ohm": 0.016814073993808316,
      "Im_ohm": -0.008460322500870492,
      "magnitude_ohm": 0.01882259655541702,
      "phase_deg": -26.710127865603994,
      "quality_ok": true,
      "reasons": [
        "uncalibrated"
      ],
      "raw_file": "005_raw.csv",
      "capture_metadata": "005_capture.json"
    },
    {
      "requested_frequency_hz": 2.16,
      "actual_frequency_hz": 2.1653249859809875,
      "repeat": 1,
      "Re_ohm": 0.01680048718642576,
      "Im_ohm": -0.008463749399201647,
      "magnitude_ohm": 0.01881200211550441,
      "phase_deg": -26.738051414511666,
      "quality_ok": true,
      "reasons": [
        "uncalibrated"
      ],
      "raw_file": "006_raw.csv",
      "capture_metadata": "006_capture.json"
    }
  ],
  "frequency_complex_means": [
    {
      "requested_frequency_hz": 80.0,
      "actual_frequency_hz": 80.0006091594696,
      "Re_ohm": 0.011608493220119878,
      "Im_ohm": -0.0012141983309953502,
      "magnitude_mohm": 11.671820441925975,
      "phase_deg": -5.971179210577585
    },
    {
      "requested_frequency_hz": 17.8,
      "actual_frequency_hz": 17.811544239521027,
      "Re_ohm": 0.012515368382484064,
      "Im_ohm": -0.0018658602123677176,
      "magnitude_mohm": 12.653690374012582,
      "phase_deg": -8.479515909258781
    },
    {
      "requested_frequency_hz": 2.16,
      "actual_frequency_hz": 2.1653249859809875,
      "Re_ohm": 0.01680728059011704,
      "Im_ohm": -0.00846203595003607,
      "magnitude_mohm": 18.81729877678058,
      "phase_deg": -26.724085709706806
    }
  ],
  "soh_percent": 79.68124468213449,
  "runtime_identity": {
    "version": "battery_ui_voltage2v_20261031_v10",
    "manifest_sha256": "04de8ff22296966276f01d9dccfa8ea1ce292363c431f7d1249496eec5700b3f",
    "bit_sha256": "9f2007f1d0111b8a2fd24b974e44912fe41c9d7639d80657b3a433bfa9546aba",
    "boot_id": "c5528710-9dc5-4f9f-89a4-1a4a74e6a3e2"
  },
  "model_identity": {
    "file": "lib_two_ridge.json",
    "sha256": "0970354e2c6609bacde8d6da1906e3d15ad8b8fdd1a2cb8b85d9601215e668df"
  },
  "profile_identity": {
    "original_file_sha256": "94748514dca7ff0a71567c78620ec533777a52e7867361beb776d19c3a0a4bd5",
    "effective_profile": {
      "hardware_id": "Battery_EIS_REV_A",
      "board_serial": "pynq-ssh-192.168.2.99-serial-unread",
      "module_serial": "existing-ADDA-physical-serial-unread",
      "wiring_verified": true,
      "module_verified": true,
      "adc_clock_verified": false,
      "polarity_verified": false,
      "limits_confirmed": false,
      "chemistry": "unknown",
      "cell_id": "B09",
      "minimum_voltage_v": 2.0,
      "maximum_voltage_v": 4.0,
      "maximum_current_a": 0.4,
      "frontend_sha256": "db9117a973ce9a6e3053b5ef7571f11240776d77ca37fdf8b6a89f008ff9a047",
      "overlay_sha256": "9f2007f1d0111b8a2fd24b974e44912fe41c9d7639d80657b3a433bfa9546aba",
      "assembly_sha256": "f53cbee8d08a3656c9d681e1cc31ad869669dd1c514bddc3d7e2ccd7fbe0adb3",
      "adc_clock_hz": 7680000,
      "adc_reference_v": 2.5,
      "dac_reference_v": 5.0,
      "r_shunt_ohm": 0.1,
      "voltage_divider": 1.249,
      "r_load_nominal_ohm": 10.0,
      "voltage_dc_scale": 1.0,
      "current_dc_scale": 1.0,
      "dc_reference_source": "nominal only"
    }
  },
  "calibration_identity": {
    "id": "positive10m-20261028",
    "sha256": "4dd5f68af0b5733bfc574c1449e0a8d0a33835ca6568469102f88f01748f69ba"
  },
  "conditions": {
    "cell_model": "未知",
    "temperature_c": "未知",
    "soc": "未知",
    "rest_conditions": "未知"
  },
  "measurement_elapsed_s": 18.15752383200015,
  "click_to_result_frame_s": null,
  "timing_evidence": "board_result.json state.elapsed_s; finite standalone batch run, no UI click",
  "zero_output_after": true,
  "zero_output_evidence": {
    "status_register": "0xbe03ae15",
    "zero_ack": true,
    "busy": false,
    "service": "inactive"
  },
  "operator_confirmation": "用户：9，确认第九颗已换好",
  "archive_sha256": "c4a1cb34918f9fca4991fc872ad24148eb95117aa5e5dbe4c5715f60f5fa10e1",
  "raw_file_count": 26
}

File: data/batch_20/raw/b10/attempt_01/archive_manifest.json
{
  "session_path": "/home/xilinx/battery_eis_deploy_20261026/data/20250505T221008Z-d0be81dc",
  "remote_archive": "/home/xilinx/battery_eis_deploy_20261026/batch_same_model_20_20261030/b10/attempt_01/export.zip",
  "sha256": "79af87b79c12926a0f9f3348f13ae645fef15070a0b04bb1a2f628eb9d085ed8",
  "bytes": 563550,
  "files": {
    "000_capture.json": "6324b85a448c751ba3cfc5863caf1c7dbadd71a42550a153c23c6f6cfb1da2a0",
    "000_raw.csv": "064876378bb92da0ecb2f39fe5949a0f409c489fa186d46ad225a2b58e53cb78",
    "000_result.json": "ff78eba54dcbce29684aa066380acf479bfb06f31cdfc3053ee893c7696e25c8",
    "001_capture.json": "e5a5ef1f9dcad527eaf86c0a04d9f8ee73fd59fb374e8e622ac5d584ab4c0a33",
    "001_raw.csv": "8c4f19a57a5070060cedc7ef4c867ff5f3bcc91a253639d7c5c66617fbac6de3",
    "001_result.json": "e4f41316a1a769a881d58ef27638cfdb887e5be0e2a19e8f81e5368ba3cbb77f",
    "002_capture.json": "bcfbe5e59dd48045fc10c3c04b1132df36fbc5585e12b34a24a0ee9a2e782d7a",
    "002_raw.csv": "eb765ee17e343df657e1046be931df303d7d150888c6f193bcfe7f1c12044ca8",
    "002_result.json": "717dbdf3ac7feeb1104331e4824425ba497aa0f3987a381c30801f442e6d1a19",
    "003_capture.json": "f547bf7958a9a816df807c8a8c44ab71dfda565a87fbd8f5da10b1e2e459c04a",
    "003_raw.csv": "be4823dcb8f25e2fef8bc62c860add13c61467ccb5fae28e5828fffa4ed31c55",
    "003_result.json": "c57338441388d982a7ad45761bc57f59920664104dec499e73b746e3119fc169",
    "004_capture.json": "4f66638c2b7e40e6d9d2403a7d132dc75ff8b8800c52058c201f167327777acc",
    "004_raw.csv": "c550e8ece08fe5383722acdc1c6c6615e25e16576a682820c7afe31bd2a0a712",
    "004_result.json": "938d433cff431f778b4cc502d9c12a14b31cd3e3d6b0540b11860f9aa6ae381b",
    "005_capture.json": "cd95ae6c7720c1da1893180c9d5b8002291ad5da82b62f2d0fe3c7a8f7fd6d4c",
    "005_raw.csv": "c125c5fff3975676d258471ae044d0993c819f7312690b64adcc4ff4c53dcaeb",
    "005_result.json": "21111114857622723723b92e9ef3a0d4bc7ab1ca40af5640d4f3370a2ea029b5",
    "006_capture.json": "034ae42c4c636027bb3ab8b51f84568b397a08ebb4aaeebfa5b6bb026daf93a6",
    "006_raw.csv": "c9b7774e0a9ce5ddc78e42799e2f265eb98767bf4a6a54660af6549a22aa35ff",
    "006_result.json": "87cfa617884a2ef0186b725519107c212e95764bef1dc08bc3dfb8c9c2fc91ef",
    "adc_selfcal.json": "788397c77653bef98d8ad8b91780647e31974587cae277db48f73adb23323a6c",
    "prototype_calibration_used.json": "f5e0ece39cb7c141c77c486b122a9dddc21ac35bf6ba28fbc4a051b67696fad6",
    "session.json": "23c63fec60e2e1c9ea747062420742e2aa7671f77a4d8021f8bcfe32ea7578ca",
    "summary.json": "6224b57cfcd025fcf88f67b28ede8004dc3b9fc165cd09509d71182d5494d080",
    "summary.staged.json": "6224b57cfcd025fcf88f67b28ede8004dc3b9fc165cd09509d71182d5494d080"
  }
}

File: data/batch_20/raw/b10/attempt_01/attempt.json
{
  "batch_id": "batch_same_model_20_20261030",
  "battery_id": "B10",
  "attempt": 1,
  "session_path": "/home/xilinx/battery_eis_deploy_20261026/data/20250505T221008Z-d0be81dc",
  "local_session_path": "data/batch_20/raw/b10/attempt_01/session.zip",
  "source": "hardware",
  "started_at": "2026-11-01T08:17:43.538610+00:00",
  "finished_at": "2026-11-01T08:18:46.020304+00:00",
  "client_date": "2026-11-01",
  "board_started_at": "2025-05-05T22:10:08.693327+00:00",
  "board_finished_at": "2025-05-05T22:10:26.821823+00:00",
  "pre_voltage_v": 3.61809929654453,
  "pre_voltage_source": "000_result.json zero-drive preflight",
  "status": "DONE",
  "quality_reasons": [],
  "rejection_reason": null,
  "frequency_repeats": [
    {
      "requested_frequency_hz": 80.0,
      "actual_frequency_hz": 80.0006091594696,
      "repeat": 0,
      "Re_ohm": 0.012147416402244484,
      "Im_ohm": -0.0013775476476558602,
      "magnitude_ohm": 0.012225275570353435,
      "phase_deg": -6.469845976839018,
      "quality_ok": true,
      "reasons": [
        "uncalibrated"
      ],
      "raw_file": "001_raw.csv",
      "capture_metadata": "001_capture.json"
    },
    {
      "requested_frequency_hz": 80.0,
      "actual_frequency_hz": 80.0006091594696,
      "repeat": 1,
      "Re_ohm": 0.012138610814970054,
      "Im_ohm": -0.001369286736367979,
      "magnitude_ohm": 0.012215597352716781,
      "phase_deg": -6.435999807911391,
      "quality_ok": true,
      "reasons": [
        "uncalibrated"
      ],
      "raw_file": "002_raw.csv",
      "capture_metadata": "002_capture.json"
    },
    {
      "requested_frequency_hz": 17.8,
      "actual_frequency_hz": 17.811544239521027,
      "repeat": 0,
      "Re_ohm": 0.013285084284393116,
      "Im_ohm": -0.0019233878956511808,
      "magnitude_ohm": 0.01342359435622838,
      "phase_deg": -8.237928941477172,
      "quality_ok": true,
      "reasons": [
        "uncalibrated"
      ],
      "raw_file": "003_raw.csv",
      "capture_metadata": "003_capture.json"
    },
    {
      "requested_frequency_hz": 17.8,
      "actual_frequency_hz": 17.811544239521027,
      "repeat": 1,
      "Re_ohm": 0.013294725934575447,
      "Im_ohm": -0.001915395676423737,
      "magnitude_ohm": 0.013431994575368757,
      "phase_deg": -8.198296010169585,
      "quality_ok": true,
      "reasons": [
        "uncalibrated"
      ],
      "raw_file": "004_raw.csv",
      "capture_metadata": "004_capture.json"
    },
    {
      "requested_frequency_hz": 2.16,
      "actual_frequency_hz": 2.1653249859809875,
      "repeat": 0,
      "Re_ohm": 0.018209306498196257,
      "Im_ohm": -0.004789996130092132,
      "magnitude_ohm": 0.018828778666486842,
      "phase_deg": -14.737893146206297,
      "quality_ok": true,
      "reasons": [
        "uncalibrated"
      ],
      "raw_file": "005_raw.csv",
      "capture_metadata": "005_capture.json"
    },
    {
      "requested_frequency_hz": 2.16,
      "actual_frequency_hz": 2.1653249859809875,
      "repeat": 1,
      "Re_ohm": 0.01820524763200547,
      "Im_ohm": -0.004803881186569072,
      "magnitude_ohm": 0.01882839121638684,
      "phase_deg": -14.781898121465856,
      "quality_ok": true,
      "reasons": [
        "uncalibrated"
      ],
      "raw_file": "006_raw.csv",
      "capture_metadata": "006_capture.json"
    }
  ],
  "frequency_complex_means": [
    {
      "requested_frequency_hz": 80.0,
      "actual_frequency_hz": 80.0006091594696,
      "Re_ohm": 0.01214301360860727,
      "Im_ohm": -0.0013734171920119194,
      "magnitude_mohm": 12.220435928482061,
      "phase_deg": -6.452929593662011
    },
    {
      "requested_frequency_hz": 17.8,
      "actual_frequency_hz": 17.811544239521027,
      "Re_ohm": 0.01328990510948428,
      "Im_ohm": -0.001919391786037459,
      "magnitude_mohm": 13.4277936626761,
      "phase_deg": -8.218106277386951
    },
    {
      "requested_frequency_hz": 2.16,
      "actual_frequency_hz": 2.1653249859809875,
      "Re_ohm": 0.018207277065100863,
      "Im_ohm": -0.004796938658330602,
      "magnitude_mohm": 18.82858355312833,
      "phase_deg": -14.759895407455112
    }
  ],
  "soh_percent": 83.85051748081537,
  "runtime_identity": {
    "version": "battery_ui_voltage2v_20261031_v10",
    "manifest_sha256": "04de8ff22296966276f01d9dccfa8ea1ce292363c431f7d1249496eec5700b3f",
    "bit_sha256": "9f2007f1d0111b8a2fd24b974e44912fe41c9d7639d80657b3a433bfa9546aba",
    "boot_id": "c5528710-9dc5-4f9f-89a4-1a4a74e6a3e2"
  },
  "model_identity": {
    "file": "lib_two_ridge.json",
    "sha256": "0970354e2c6609bacde8d6da1906e3d15ad8b8fdd1a2cb8b85d9601215e668df"
  },
  "profile_identity": {
    "original_file_sha256": "94748514dca7ff0a71567c78620ec533777a52e7867361beb776d19c3a0a4bd5",
    "effective_profile": {
      "hardware_id": "Battery_EIS_REV_A",
      "board_serial": "pynq-ssh-192.168.2.99-serial-unread",
      "module_serial": "existing-ADDA-physical-serial-unread",
      "wiring_verified": true,
      "module_verified": true,
      "adc_clock_verified": false,
      "polarity_verified": false,
      "limits_confirmed": false,
      "chemistry": "unknown",
      "cell_id": "B10",
      "minimum_voltage_v": 2.0,
      "maximum_voltage_v": 4.0,
      "maximum_current_a": 0.4,
      "frontend_sha256": "db9117a973ce9a6e3053b5ef7571f11240776d77ca37fdf8b6a89f008ff9a047",
      "overlay_sha256": "9f2007f1d0111b8a2fd24b974e44912fe41c9d7639d80657b3a433bfa9546aba",
      "assembly_sha256": "f53cbee8d08a3656c9d681e1cc31ad869669dd1c514bddc3d7e2ccd7fbe0adb3",
      "adc_clock_hz": 7680000,
      "adc_reference_v": 2.5,
      "dac_reference_v": 5.0,
      "r_shunt_ohm": 0.1,
      "voltage_divider": 1.249,
      "r_load_nominal_ohm": 10.0,
      "voltage_dc_scale": 1.0,
      "current_dc_scale": 1.0,
      "dc_reference_source": "nominal only"
    }
  },
  "calibration_identity": {
    "id": "positive10m-20261028",
    "sha256": "4dd5f68af0b5733bfc574c1449e0a8d0a33835ca6568469102f88f01748f69ba"
  },
  "conditions": {
    "cell_model": "未知",
    "temperature_c": "未知",
    "soc": "未知",
    "rest_conditions": "未知"
  },
  "measurement_elapsed_s": 18.153378508999594,
  "click_to_result_frame_s": null,
  "timing_evidence": "board_result.json state.elapsed_s; finite standalone batch run, no UI click",
  "zero_output_after": true,
  "zero_output_evidence": {
    "status_register": "0xbe03b515",
    "zero_ack": true,
    "busy": false,
    "service": "inactive"
  },
  "operator_confirmation": "用户：10，确认第十颗已换好",
  "archive_sha256": "79af87b79c12926a0f9f3348f13ae645fef15070a0b04bb1a2f628eb9d085ed8",
  "raw_file_count": 26
}

File: data/batch_20/raw/b11/attempt_01/archive_manifest.json
{
  "session_path": "/home/xilinx/battery_eis_deploy_20261026/data/20250505T221209Z-23a547fd",
  "remote_archive": "/home/xilinx/battery_eis_deploy_20261026/batch_same_model_20_20261030/b11/attempt_01/export.zip",
  "sha256": "4561174799f5e06e0b2512b035609c321bcdd157183472429b7ccb9b7cdb0c15",
  "bytes": 14286,
  "files": {
    "000_capture.json": "28fae30e474abab079dd3f44594e843bd88bbc7732b6a1285f0b0cee508e1819",
    "000_raw.csv": "d7424dd11829ab1da4bffe7d3fb78a6dd9748b8886e74ce9168f9214a9b44695",
    "000_result.json": "073f1b4641df3b9f55979b8e42712838c1d4638cd94c60e5989fd3a3d11901be",
    "adc_selfcal.json": "3160f64c6c2fa4d7f48fc48f569a778179606c4dc9f8f2f567fd5f2a223ce4dc",
    "prototype_calibration_used.json": "f5e0ece39cb7c141c77c486b122a9dddc21ac35bf6ba28fbc4a051b67696fad6",
    "session.json": "8e6263a81ca94de3ee29372b5eda6b1971e9083ccff473790351cd823ba32fdb",
    "summary.json": "1457eb0af434c89cf8d5942e80af59e9ef834a030020b1bf58578a5627a58247",
    "summary.staged.json": "1457eb0af434c89cf8d5942e80af59e9ef834a030020b1bf58578a5627a58247"
  }
}

File: data/batch_20/raw/b11/attempt_01/attempt.json
{
  "batch_id": "batch_same_model_20_20261030",
  "battery_id": "B11",
  "attempt": 1,
  "session_path": "/home/xilinx/battery_eis_deploy_20261026/data/20250505T221209Z-23a547fd",
  "local_session_path": "data/batch_20/raw/b11/attempt_01/session.zip",
  "source": "hardware",
  "started_at": "2026-11-01T08:19:44.340455+00:00",
  "finished_at": "2026-11-01T08:20:44.025266+00:00",
  "client_date": "2026-11-01",
  "board_started_at": "2025-05-05T22:12:09.481083+00:00",
  "board_finished_at": "2025-05-05T22:12:10.378766+00:00",
  "pre_voltage_v": 3.752076765331446,
  "pre_voltage_source": "000_result.json zero-drive preflight",
  "status": "ERROR",
  "quality_reasons": [
    "raw_zero_current_over_10mA",
    "absolute_zero_current_over_1mA"
  ],
  "rejection_reason": "zero_signal_check_failed",
  "frequency_repeats": [],
  "frequency_complex_means": [],
  "soh_percent": null,
  "runtime_identity": {
    "version": "battery_ui_voltage2v_20261031_v10",
    "manifest_sha256": "04de8ff22296966276f01d9dccfa8ea1ce292363c431f7d1249496eec5700b3f",
    "bit_sha256": "9f2007f1d0111b8a2fd24b974e44912fe41c9d7639d80657b3a433bfa9546aba",
    "boot_id": "c5528710-9dc5-4f9f-89a4-1a4a74e6a3e2"
  },
  "model_identity": {
    "file": "lib_two_ridge.json",
    "sha256": "0970354e2c6609bacde8d6da1906e3d15ad8b8fdd1a2cb8b85d9601215e668df"
  },
  "profile_identity": {
    "original_file_sha256": "94748514dca7ff0a71567c78620ec533777a52e7867361beb776d19c3a0a4bd5",
    "effective_profile": {
      "hardware_id": "Battery_EIS_REV_A",
      "board_serial": "pynq-ssh-192.168.2.99-serial-unread",
      "module_serial": "existing-ADDA-physical-serial-unread",
      "wiring_verified": true,
      "module_verified": true,
      "adc_clock_verified": false,
      "polarity_verified": false,
      "limits_confirmed": false,
      "chemistry": "unknown",
      "cell_id": "B11",
      "minimum_voltage_v": 2.0,
      "maximum_voltage_v": 4.0,
      "maximum_current_a": 0.4,
      "frontend_sha256": "db9117a973ce9a6e3053b5ef7571f11240776d77ca37fdf8b6a89f008ff9a047",
      "overlay_sha256": "9f2007f1d0111b8a2fd24b974e44912fe41c9d7639d80657b3a433bfa9546aba",
      "assembly_sha256": "f53cbee8d08a3656c9d681e1cc31ad869669dd1c514bddc3d7e2ccd7fbe0adb3",
      "adc_clock_hz": 7680000,
      "adc_reference_v": 2.5,
      "dac_reference_v": 5.0,
      "r_shunt_ohm": 0.1,
      "voltage_divider": 1.249,
      "r_load_nominal_ohm": 10.0,
      "voltage_dc_scale": 1.0,
      "current_dc_scale": 1.0,
      "dc_reference_source": "nominal only"
    }
  },
  "calibration_identity": {
    "id": "positive10m-20261028",
    "sha256": "4dd5f68af0b5733bfc574c1449e0a8d0a33835ca6568469102f88f01748f69ba"
  },
  "conditions": {
    "cell_model": "未知",
    "temperature_c": "未知",
    "soc": "未知",
    "rest_conditions": "未知"
  },
  "measurement_elapsed_s": 0.8819946330004313,
  "click_to_result_frame_s": null,
  "timing_evidence": "board_result.json state.elapsed_s; finite standalone batch run, no UI click",
  "zero_output_after": true,
  "zero_output_evidence": {
    "status_register": "0xbe03b615",
    "zero_ack": true,
    "busy": false,
    "service": "inactive"
  },
  "operator_confirmation": "用户：11",
  "archive_sha256": "4561174799f5e06e0b2512b035609c321bcdd157183472429b7ccb9b7cdb0c15",
  "raw_file_count": 8
}

File: data/batch_20/raw/b11/attempt_02/archive_manifest.json
{
  "session_path": "/home/xilinx/battery_eis_deploy_20261026/data/20250505T221518Z-e19af6de",
  "remote_archive": "/home/xilinx/battery_eis_deploy_20261026/batch_same_model_20_20261030/b11/attempt_02/export.zip",
  "sha256": "be2638595a96e042af01d9f08ead13574804b28ada329c2a9a1dbda58464001a",
  "bytes": 558841,
  "files": {
    "000_capture.json": "84f2e18e60061cf4946a8b3af88dd72dc3f9e0015a97b30d1aaeaf531cf1430a",
    "000_raw.csv": "d8ab09d589dbafb7b2a106bc64633206a473a7c7caa60b25f2faa48526088a2d",
    "000_result.json": "5590af2090c01857df5e85fd14f9b2e7987e019b3e6ece01e3764d86cc6bf26b",
    "001_capture.json": "afe48fa2f2eda2b23c4698cb42d12042fd3f4bee3f6114b1748e05fa1b677fb8",
    "001_raw.csv": "9db9ba4c96de71d361e0c6ab276af39f7458865f235881f516acb5c81ff354cb",
    "001_result.json": "07e079f9ae2d6dbce4ee540256c8d4b95ca24ee25a15ea136fa8e89331c3f770",
    "002_capture.json": "b7f3f3227ce78c896dc082a42599b8b9253b469ac6b4ee11af0941f05680d192",
    "002_raw.csv": "d42e912c975f673d3c69d47eff2ae9bcd75871149345b24171f63157da2a3a1b",
    "002_result.json": "e785a9b85c7b3baf66f8f679d769f09ae4c84b26ee8d0566ee5f4260ee3d0c89",
    "003_capture.json": "a040dae05dcd083ab81006503a8daa4834db429b96e6bda5285111cacc1ea6af",
    "003_raw.csv": "8262fbf7e0b26abf78be8497e49c9839d3df54847aa11d3dbc1276c2e59e84ed",
    "003_result.json": "bb86de01b353effe842642ed6d85255a85b66b27967a66a35d63560b1e41c412",
    "004_capture.json": "d44f18323810f85116ae17ea984d2eaab9babdfb40ae64955e69b89936048c21",
    "004_raw.csv": "f18a379c58195a6e91b230d403069803391c1ed71fff49a833c3c0640b8d7c27",
    "004_result.json": "5bc3383c7affebb1cba474107137185f2a775cfdae57c2a580529dc7e10321b8",
    "005_capture.json": "4518f0900fd76096841a64570d5ba9932de4a345d5fc7eaa0bf57dea5c887354",
    "005_raw.csv": "b9721624e438aac1edac872e04fa1732b0235ebb0af9e76da593f12eb0e00050",
    "005_result.json": "2e3e38b45bb0884045e2f7f0f440a4c2daa70df15ba60d7be9257e42a771201d",
    "006_capture.json": "1081d612f569d1f1644e32dd67811f8fff2f407f81bc75ee130015b9d861aa92",
    "006_raw.csv": "36b5533d529338872f3e9be516e5a8ec02fb6cc95d76224184c30f0267e1d670",
    "006_result.json": "7c865a2ca368ed064635bf75683e21043aa5073822751f4c888c459fd017ea33",
    "adc_selfcal.json": "e6ed1c2f17ba19586ee0e32e3699e6fcf053ee70887522a88337ab694c419d83",
    "prototype_calibration_used.json": "f5e0ece39cb7c141c77c486b122a9dddc21ac35bf6ba28fbc4a051b67696fad6",
    "session.json": "3b0cd617b0ca49c60554dceaa9c63e3fb5d9a5d853c6c550503ba61b8ae3d766",
    "summary.json": "28cdd8fc484362750eb31abf3613cbd9b897a225f5d2d0b49e36ccc38d1975ae",
    "summary.staged.json": "28cdd8fc484362750eb31abf3613cbd9b897a225f5d2d0b49e36ccc38d1975ae"
  }
}

File: data/batch_20/raw/b11/attempt_02/attempt.json
{
  "batch_id": "batch_same_model_20_20261030",
  "battery_id": "B11",
  "attempt": 2,
  "session_path": "/home/xilinx/battery_eis_deploy_20261026/data/20250505T221518Z-e19af6de",
  "local_session_path": "data/batch_20/raw/b11/attempt_02/session.zip",
  "source": "hardware",
  "started_at": "2026-11-01T08:22:53.119607+00:00",
  "finished_at": "2026-11-01T08:23:56.427794+00:00",
  "client_date": "2026-11-01",
  "board_started_at": "2025-05-05T22:15:18.221085+00:00",
  "board_finished_at": "2025-05-05T22:15:36.386537+00:00",
  "pre_voltage_v": 3.752117039510734,
  "pre_voltage_source": "000_result.json zero-drive preflight",
  "status": "DONE",
  "quality_reasons": [],
  "rejection_reason": null,
  "frequency_repeats": [
    {
      "requested_frequency_hz": 80.0,
      "actual_frequency_hz": 80.0006091594696,
      "repeat": 0,
      "Re_ohm": 0.009987746462223552,
      "Im_ohm": -0.0010930340525203476,
      "magnitude_ohm": 0.010047377908371324,
      "phase_deg": -6.245453255310623,
      "quality_ok": true,
      "reasons": [
        "uncalibrated"
      ],
      "raw_file": "001_raw.csv",
      "capture_metadata": "001_capture.json"
    },
    {
      "requested_frequency_hz": 80.0,
      "actual_frequency_hz": 80.0006091594696,
      "repeat": 1,
      "Re_ohm": 0.009993385738837728,
      "Im_ohm": -0.001091174068151012,
      "magnitude_ohm": 0.010052781673358399,
      "phase_deg": -6.231418642498758,
      "quality_ok": true,
      "reasons": [
        "uncalibrated"
      ],
      "raw_file": "002_raw.csv",
      "capture_metadata": "002_capture.json"
    },
    {
      "requested_frequency_hz": 17.8,
      "actual_frequency_hz": 17.811544239521027,
      "repeat": 0,
      "Re_ohm": 0.011209340537101412,
      "Im_ohm": -0.0013570922635560694,
      "magnitude_ohm": 0.011291191907345685,
      "phase_deg": -6.903088118340632,
      "quality_ok": true,
      "reasons": [
        "uncalibrated"
      ],
      "raw_file": "003_raw.csv",
      "capture_metadata": "003_capture.json"
    },
    {
      "requested_frequency_hz": 17.8,
      "actual_frequency_hz": 17.811544239521027,
      "repeat": 1,
      "Re_ohm": 0.011198121977513057,
      "Im_ohm": -0.0013613154520954692,
      "magnitude_ohm": 0.011280563619933839,
      "phase_deg": -6.931231419271206,
      "quality_ok": true,
      "reasons": [
        "uncalibrated"
      ],
      "raw_file": "004_raw.csv",
      "capture_metadata": "004_capture.json"
    },
    {
      "requested_frequency_hz": 2.16,
      "actual_frequency_hz": 2.1653249859809875,
      "repeat": 0,
      "Re_ohm": 0.01265674420257492,
      "Im_ohm": -0.0008132462482275417,
      "magnitude_ohm": 0.012682844447113196,
      "phase_deg": -3.6764282285676133,
      "quality_ok": true,
      "reasons": [
        "uncalibrated"
      ],
      "raw_file": "005_raw.csv",
      "capture_metadata": "005_capture.json"
    },
    {
      "requested_frequency_hz": 2.16,
      "actual_frequency_hz": 2.1653249859809875,
      "repeat": 1,
      "Re_ohm": 0.012661954403962434,
      "Im_ohm": -0.0008174522960968058,
      "magnitude_ohm": 0.012688314213654139,
      "phase_deg": -3.6938734987696584,
      "quality_ok": true,
      "reasons": [
        "uncalibrated"
      ],
      "raw_file": "006_raw.csv",
      "capture_metadata": "006_capture.json"
    }
  ],
  "frequency_complex_means": [
    {
      "requested_frequency_hz": 80.0,
      "actual_frequency_hz": 80.0006091594696,
      "Re_ohm": 0.009990566100530639,
      "Im_ohm": -0.0010921040603356798,
      "magnitude_mohm": 10.050079715488511,
      "phase_deg": -6.23843406235873
    },
    {
      "requested_frequency_hz": 17.8,
      "actual_frequency_hz": 17.811544239521027,
      "Re_ohm": 0.011203731257307234,
      "Im_ohm": -0.0013592038578257694,
      "magnitude_mohm": 11.285877423270714,
      "phase_deg": -6.917153142934558
    },
    {
      "requested_frequency_hz": 2.16,
      "actual_frequency_hz": 2.1653249859809875,
      "Re_ohm": 0.012659349303268678,
      "Im_ohm": -0.0008153492721621738,
      "magnitude_mohm": 12.685579183379232,
      "phase_deg": -3.6851527441810172
    }
  ],
  "soh_percent": 95.18361519635884,
  "runtime_identity": {
    "version": "battery_ui_voltage2v_20261031_v10",
    "manifest_sha256": "04de8ff22296966276f01d9dccfa8ea1ce292363c431f7d1249496eec5700b3f",
    "bit_sha256": "9f2007f1d0111b8a2fd24b974e44912fe41c9d7639d80657b3a433bfa9546aba",
    "boot_id": "c5528710-9dc5-4f9f-89a4-1a4a74e6a3e2"
  },
  "model_identity": {
    "file": "lib_two_ridge.json",
    "sha256": "0970354e2c6609bacde8d6da1906e3d15ad8b8fdd1a2cb8b85d9601215e668df"
  },
  "profile_identity": {
    "original_file_sha256": "94748514dca7ff0a71567c78620ec533777a52e7867361beb776d19c3a0a4bd5",
    "effective_profile": {
      "hardware_id": "Battery_EIS_REV_A",
      "board_serial": "pynq-ssh-192.168.2.99-serial-unread",
      "module_serial": "existing-ADDA-physical-serial-unread",
      "wiring_verified": true,
      "module_verified": true,
      "adc_clock_verified": false,
      "polarity_verified": false,
      "limits_confirmed": false,
      "chemistry": "unknown",
      "cell_id": "B11",
      "minimum_voltage_v": 2.0,
      "maximum_voltage_v": 4.0,
      "maximum_current_a": 0.4,
      "frontend_sha256": "db9117a973ce9a6e3053b5ef7571f11240776d77ca37fdf8b6a89f008ff9a047",
      "overlay_sha256": "9f2007f1d0111b8a2fd24b974e44912fe41c9d7639d80657b3a433bfa9546aba",
      "assembly_sha256": "f53cbee8d08a3656c9d681e1cc31ad869669dd1c514bddc3d7e2ccd7fbe0adb3",
      "adc_clock_hz": 7680000,
      "adc_reference_v": 2.5,
      "dac_reference_v": 5.0,
      "r_shunt_ohm": 0.1,
      "voltage_divider": 1.249,
      "r_load_nominal_ohm": 10.0,
      "voltage_dc_scale": 1.0,
      "current_dc_scale": 1.0,
      "dc_reference_source": "nominal only"
    }
  },
  "calibration_identity": {
    "id": "positive10m-20261028",
    "sha256": "4dd5f68af0b5733bfc574c1449e0a8d0a33835ca6568469102f88f01748f69ba"
  },
  "conditions": {
    "cell_model": "未知",
    "temperature_c": "未知",
    "soc": "未知",
    "rest_conditions": "未知"
  },
  "measurement_elapsed_s": 18.19244459499987,
  "click_to_result_frame_s": null,
  "timing_evidence": "board_result.json state.elapsed_s; finite standalone batch run, no UI click",
  "zero_output_after": true,
  "zero_output_evidence": {
    "status_register": "0xbe03bd15",
    "zero_ack": true,
    "busy": false,
    "service": "inactive"
  },
  "operator_confirmation": "用户确认同一颗B11已重新夹好，可以重测",
  "archive_sha256": "be2638595a96e042af01d9f08ead13574804b28ada329c2a9a1dbda58464001a",
  "raw_file_count": 26
}

File: data/batch_20/raw/b12/attempt_01/archive_manifest.json
{
  "session_path": "/home/xilinx/battery_eis_deploy_20261026/data/20250505T221751Z-8a409d48",
  "remote_archive": "/home/xilinx/battery_eis_deploy_20261026/batch_same_model_20_20261030/b12/attempt_01/export.zip",
  "sha256": "a6037512db0afc4f8be70d4c74873c408d3403361465bfefa98c58d8f659e7c4",
  "bytes": 558761,
  "files": {
    "000_capture.json": "851293aca3c49d8a8d94d33b1108227d0aaab0c427b12eab4dfb131e102b39c0",
    "000_raw.csv": "3ee8afaaa0ac2e22208d7d1aa8ff48dc64cdf394402206ca4eaa1b761bcf8861",
    "000_result.json": "f54bd0b6ef82ce23b2422c4869486b94d0b8b39b73590b59801c0293cdb4e7ad",
    "001_capture.json": "1669b4e7e8ef9a72dec1e1fd327596bd233a5e50a532006752f5aab01bd43534",
    "001_raw.csv": "13df6e726112f30d1710f6ac8a05fb48903bf03702634d41c0004da66752c770",
    "001_result.json": "b927a4ccb575dc1d9c280c8da474dbf50e1cbd0276191b755cd7ad083f872d10",
    "002_capture.json": "014739b252c58c399b4074058bc178980f544f087450b44f757cb2b99cf0fb8c",
    "002_raw.csv": "e817727f11b93f43a6895e1f796895b383401f8b7f05cf01221c7895471802d4",
    "002_result.json": "70496d31254bb15e5d3a939a685cfc3d5159bf52d3583a0da69f0c40b89cb87b",
    "003_capture.json": "1ad9784198466e6ed5a9517e6cf8df2d278deb35c68218ee44c3c9da1154d080",
    "003_raw.csv": "4e27c2440c9b10fe3fc9fdbac123f266f9c71477e0d6937d6f3d639ac1c99459",
    "003_result.json": "0e81812c2c1efe830efc55a9068175deed1ed88fdb6ba2ca6da2150ce24ae1c1",
    "004_capture.json": "e4a47d4733327d0f6ce426f8bd4fd10e81f842425e10d101f06eeef7d5402f0d",
    "004_raw.csv": "85d5310256f30021a2a5b5ab31ded085608e877d04af252a942de943b43a0886",
    "004_result.json": "bec6c486f6a4a8df164c7adcc6e5d9388ca2eddf414f7a4413b4a76f2cb1e174",
    "005_capture.json": "a813797ec6d44c1b31a18821041d039a39e72599fc97cb21ab6d8b4b3ac4d1c5",
    "005_raw.csv": "1ac81ac56b680842d4ea6a02c538afd021ed85359a4e2b7ad50515b96ced53af",
    "005_result.json": "2908c0ca6a726ca26a32cfa582d705885a3f8f4dda13fb1d94e641cd1830b9bb",
    "006_capture.json": "cd24f5ef536976ada76ed21c144c1acd71233c2e6185861c0efa5c463ec033bf",
    "006_raw.csv": "7cec1f7308a4b2a88baba0cc102edac2058a837a5124d73674f315eef7b4deeb",
    "006_result.json": "fbaa89063f6022cb1082fdde47cb48bc3f9a94bd868c78dfeab18948f29f0a88",
    "adc_selfcal.json": "be5c285b279562d77725fa68f2d5c79ac74257f4b49e758b39c5468deb88ab76",
    "prototype_calibration_used.json": "f5e0ece39cb7c141c77c486b122a9dddc21ac35bf6ba28fbc4a051b67696fad6",
    "session.json": "eecc38cc334e0baaa220e5e84d37dfd09f976104f677a0c6c218a0fdc0520621",
    "summary.json": "3445d1623fefd8d0144a3e3bcf2f7beb124d4e1937e66b3da96877a2d8d53fb0",
    "summary.staged.json": "3445d1623fefd8d0144a3e3bcf2f7beb124d4e1937e66b3da96877a2d8d53fb0"
  }
}

File: data/batch_20/raw/b12/attempt_01/attempt.json
{
  "batch_id": "batch_same_model_20_20261030",
  "battery_id": "B12",
  "attempt": 1,
  "session_path": "/home/xilinx/battery_eis_deploy_20261026/data/20250505T221751Z-8a409d48",
  "local_session_path": "data/batch_20/raw/b12/attempt_01/session.zip",
  "source": "hardware",
  "started_at": "2026-11-01T08:25:26.554953+00:00",
  "finished_at": "2026-11-01T08:26:29.365811+00:00",
  "client_date": "2026-11-01",
  "board_started_at": "2025-05-05T22:17:51.679508+00:00",
  "board_finished_at": "2025-05-05T22:18:09.805639+00:00",
  "pre_voltage_v": 3.5254880646052356,
  "pre_voltage_source": "000_result.json zero-drive preflight",
  "status": "DONE",
  "quality_reasons": [],
  "rejection_reason": null,
  "frequency_repeats": [
    {
      "requested_frequency_hz": 80.0,
      "actual_frequency_hz": 80.0006091594696,
      "repeat": 0,
      "Re_ohm": 0.010233065071044042,
      "Im_ohm": -0.001191450615865036,
      "magnitude_ohm": 0.010302192743210873,
      "phase_deg": -6.641128801272595,
      "quality_ok": true,
      "reasons": [
        "uncalibrated"
      ],
      "raw_file": "001_raw.csv",
      "capture_metadata": "001_capture.json"
    },
    {
      "requested_frequency_hz": 80.0,
      "actual_frequency_hz": 80.0006091594696,
      "repeat": 1,
      "Re_ohm": 0.010229622514428325,
      "Im_ohm": -0.0011822905279313329,
      "magnitude_ohm": 0.010297717595668228,
      "phase_deg": -6.592719870520704,
      "quality_ok": true,
      "reasons": [
        "uncalibrated"
      ],
      "raw_file": "002_raw.csv",
      "capture_metadata": "002_capture.json"
    },
    {
      "requested_frequency_hz": 17.8,
      "actual_frequency_hz": 17.811544239521027,
      "repeat": 0,
      "Re_ohm": 0.01149349271434178,
      "Im_ohm": -0.0011868716436998483,
      "magnitude_ohm": 0.011554611160625283,
      "phase_deg": -5.895732026853583,
      "quality_ok": true,
      "reasons": [
        "uncalibrated"
      ],
      "raw_file": "003_raw.csv",
      "capture_metadata": "003_capture.json"
    },
    {
      "requested_frequency_hz": 17.8,
      "actual_frequency_hz": 17.811544239521027,
      "repeat": 1,
      "Re_ohm": 0.011493900222707165,
      "Im_ohm": -0.0011859636103107442,
      "magnitude_ohm": 0.011554923280339385,
      "phase_deg": -5.891045746682878,
      "quality_ok": true,
      "reasons": [
        "uncalibrated"
      ],
      "raw_file": "004_raw.csv",
      "capture_metadata": "004_capture.json"
    },
    {
      "requested_frequency_hz": 2.16,
      "actual_frequency_hz": 2.1653249859809875,
      "repeat": 0,
      "Re_ohm": 0.012508678367466608,
      "Im_ohm": -0.0006544906709648968,
      "magnitude_ohm": 0.01252578909846031,
      "phase_deg": -2.995151644047622,
      "quality_ok": true,
      "reasons": [
        "uncalibrated"
      ],
      "raw_file": "005_raw.csv",
      "capture_metadata": "005_capture.json"
    },
    {
      "requested_frequency_hz": 2.16,
      "actual_frequency_hz": 2.1653249859809875,
      "repeat": 1,
      "Re_ohm": 0.012496314707782083,
      "Im_ohm": -0.0006562307597541516,
      "magnitude_ohm": 0.012513533477238886,
      "phase_deg": -3.0060660450804275,
      "quality_ok": true,
      "reasons": [
        "uncalibrated"
      ],
      "raw_file": "006_raw.csv",
      "capture_metadata": "006_capture.json"
    }
  ],
  "frequency_complex_means": [
    {
      "requested_frequency_hz": 80.0,
      "actual_frequency_hz": 80.0006091594696,
      "Re_ohm": 0.010231343792736183,
      "Im_ohm": -0.0011868705718981844,
      "magnitude_mohm": 10.299954250364374,
      "phase_deg": -6.6169295941020705
    },
    {
      "requested_frequency_hz": 17.8,
      "actual_frequency_hz": 17.811544239521027,
      "Re_ohm": 0.011493696468524472,
      "Im_ohm": -0.0011864176270052961,
      "magnitude_mohm": 11.554767210819993,
      "phase_deg": -5.893388855121543
    },
    {
      "requested_frequency_hz": 2.16,
      "actual_frequency_hz": 2.1653249859809875,
      "Re_ohm": 0.012502496537624346,
      "Im_ohm": -0.0006553607153595242,
      "magnitude_mohm": 12.519661231061539,
      "phase_deg": -3.000606173510027
    }
  ],
  "soh_percent": 96.4788477046285,
  "runtime_identity": {
    "version": "battery_ui_voltage2v_20261031_v10",
    "manifest_sha256": "04de8ff22296966276f01d9dccfa8ea1ce292363c431f7d1249496eec5700b3f",
    "bit_sha256": "9f2007f1d0111b8a2fd24b974e44912fe41c9d7639d80657b3a433bfa9546aba",
    "boot_id": "c5528710-9dc5-4f9f-89a4-1a4a74e6a3e2"
  },
  "model_identity": {
    "file": "lib_two_ridge.json",
    "sha256": "0970354e2c6609bacde8d6da1906e3d15ad8b8fdd1a2cb8b85d9601215e668df"
  },
  "profile_identity": {
    "original_file_sha256": "94748514dca7ff0a71567c78620ec533777a52e7867361beb776d19c3a0a4bd5",
    "effective_profile": {
      "hardware_id": "Battery_EIS_REV_A",
      "board_serial": "pynq-ssh-192.168.2.99-serial-unread",
      "module_serial": "existing-ADDA-physical-serial-unread",
      "wiring_verified": true,
      "module_verified": true,
      "adc_clock_verified": false,
      "polarity_verified": false,
      "limits_confirmed": false,
      "chemistry": "unknown",
      "cell_id": "B12",
      "minimum_voltage_v": 2.0,
      "maximum_voltage_v": 4.0,
      "maximum_current_a": 0.4,
      "frontend_sha256": "db9117a973ce9a6e3053b5ef7571f11240776d77ca37fdf8b6a89f008ff9a047",
      "overlay_sha256": "9f2007f1d0111b8a2fd24b974e44912fe41c9d7639d80657b3a433bfa9546aba",
      "assembly_sha256": "f53cbee8d08a3656c9d681e1cc31ad869669dd1c514bddc3d7e2ccd7fbe0adb3",
      "adc_clock_hz": 7680000,
      "adc_reference_v": 2.5,
      "dac_reference_v": 5.0,
      "r_shunt_ohm": 0.1,
      "voltage_divider": 1.249,
      "r_load_nominal_ohm": 10.0,
      "voltage_dc_scale": 1.0,
      "current_dc_scale": 1.0,
      "dc_reference_source": "nominal only"
    }
  },
  "calibration_identity": {
    "id": "positive10m-20261028",
    "sha256": "4dd5f68af0b5733bfc574c1449e0a8d0a33835ca6568469102f88f01748f69ba"
  },
  "conditions": {
    "cell_model": "未知",
    "temperature_c": "未知",
    "soc": "未知",
    "rest_conditions": "未知"
  },
  "measurement_elapsed_s": 18.152795209999567,
  "click_to_result_frame_s": null,
  "timing_evidence": "board_result.json state.elapsed_s; finite standalone batch run, no UI click",
  "zero_output_after": true,
  "zero_output_evidence": {
    "status_register": "0xbe03c415",
    "zero_ack": true,
    "busy": false,
    "service": "inactive"
  },
  "operator_confirmation": "用户：12，确认第十二颗已换好",
  "archive_sha256": "a6037512db0afc4f8be70d4c74873c408d3403361465bfefa98c58d8f659e7c4",
  "raw_file_count": 26
}
