Repository: cyx13771113683-source/battery-eis-lifetime

# 20颗电池实测

2026-11-01完成B01至B20，每颗80、17.8、2.16 Hz各采集两次，共120次有效频点采集。共22次尝试，B07、B11首次零激励检查失败，重新装夹后完成；失败记录原样保留。

| 文件 | 内容 |
|---|---|
| results.csv | 20颗最终汇总；同频两次复阻抗先求复数均值，再计算模值 |
| spectra.csv | 120次采集的复阻抗、幅值、相位与实际DDS频率 |
| conditions.csv | 客户端时间、未知测试条件、耗时与校准/模型身份 |
| attempts.jsonl | 全部22次尝试及所选会话 |
| raw/b01/attempt_01/等 | 每次原始会话的session.zip、文件清单和尝试元数据 |
| capacity_comparison_confirmation.json | 负责人确认20颗均经专业设备完整充放电对照，SOH最大误差不超过5% |

每个session.zip仅保存一次原始CSV、capture元数据、session/summary及所用校准；解压即可复核。attempt.json中的raw_file与capture_metadata为压缩包内成员名，session_path保留板端原路径作为来源标识。板端RTC为2025年，真实测量日期使用2026-11-01客户端记录，不能用板端时间推断老化或静置时长。型号、温度、SOC及静置条件未知，不补造。

File: data/batch_20/raw/b17/attempt_01/attempt.json
{
  "batch_id": "batch_same_model_20_20261030",
  "battery_id": "B17",
  "attempt": 1,
  "session_path": "/home/xilinx/battery_eis_deploy_20261026/data/20250505T223128Z-317ba2b7",
  "local_session_path": "data/batch_20/raw/b17/attempt_01/session.zip",
  "source": "hardware",
  "started_at": "2026-11-01T08:39:03.081695+00:00",
  "finished_at": "2026-11-01T08:40:06.908282+00:00",
  "client_date": "2026-11-01",
  "board_started_at": "2025-05-05T22:31:28.838000+00:00",
  "board_finished_at": "2025-05-05T22:31:47.004486+00:00",
  "pre_voltage_v": 3.893813926144995,
  "pre_voltage_source": "000_result.json zero-drive preflight",
  "status": "DONE",
  "quality_reasons": [],
  "rejection_reason": null,
  "frequency_repeats": [
    {
      "requested_frequency_hz": 80.0,
      "actual_frequency_hz": 80.0006091594696,
      "repeat": 0,
      "Re_ohm": 0.010186508853816344,
      "Im_ohm": -0.001283418336171288,
      "magnitude_ohm": 0.010267040725277145,
      "phase_deg": -7.18097089989736,
      "quality_ok": true,
      "reasons": [
        "uncalibrated"
      ],
      "raw_file": "001_raw.csv",
      "capture_metadata": "001_capture.json"
    },
    {
      "requested_frequency_hz": 80.0,
      "actual_frequency_hz": 80.0006091594696,
      "repeat": 1,
      "Re_ohm": 0.010184562933657885,
      "Im_ohm": -0.0012853723125191428,
      "magnitude_ohm": 0.010265354554589379,
      "phase_deg": -7.193149095863421,
      "quality_ok": true,
      "reasons": [
        "uncalibrated"
      ],
      "raw_file": "002_raw.csv",
      "capture_metadata": "002_capture.json"
    },
    {
      "requested_frequency_hz": 17.8,
      "actual_frequency_hz": 17.811544239521027,
      "repeat": 0,
      "Re_ohm": 0.011461434868129991,
      "Im_ohm": -0.002112989461835134,
      "magnitude_ohm": 0.011654579087303508,
      "phase_deg": -10.445561636989392,
      "quality_ok": true,
      "reasons": [
        "uncalibrated"
      ],
      "raw_file": "003_raw.csv",
      "capture_metadata": "003_capture.json"
    },
    {
      "requested_frequency_hz": 17.8,
      "actual_frequency_hz": 17.811544239521027,
      "repeat": 1,
      "Re_ohm": 0.011453947046509505,
      "Im_ohm": -0.002103369309509204,
      "magnitude_ohm": 0.011645474030559213,
      "phase_deg": -10.40569399370451,
      "quality_ok": true,
      "reasons": [
        "uncalibrated"
      ],
      "raw_file": "004_raw.csv",
      "capture_metadata": "004_capture.json"
    },
    {
      "requested_frequency_hz": 2.16,
      "actual_frequency_hz": 2.1653249859809875,
      "repeat": 0,
      "Re_ohm": 0.015273797349017192,
      "Im_ohm": -0.0018306004244019675,
      "magnitude_ohm": 0.015383107077982175,
      "phase_deg": -6.834433335203698,
      "quality_ok": true,
      "reasons": [
        "uncalibrated"
      ],
      "raw_file": "005_raw.csv",
      "capture_metadata": "005_capture.json"
    },
    {
      "requested_frequency_hz": 2.16,
      "actual_frequency_hz": 2.1653249859809875,
      "repeat": 1,
      "Re_ohm": 0.015264757505558136,
      "Im_ohm": -0.0018382982608316117,
      "magnitude_ohm": 0.015375049990138893,
      "phase_deg": -6.866924632139856,
      "quality_ok": true,
      "reasons": [
        "uncalibrated"
      ],
      "raw_file": "006_raw.csv",
      "capture_metadata": "006_capture.json"
    }
  ],
  "frequency_complex_means": [
    {
      "requested_frequency_hz": 80.0,
      "actual_frequency_hz": 80.0006091594696,
      "Re_ohm": 0.010185535893737115,
      "Im_ohm": -0.0012843953243452154,
      "magnitude_mohm": 10.266197581958327,
      "phase_deg": -7.187059497828719
    },
    {
      "requested_frequency_hz": 17.8,
      "actual_frequency_hz": 17.811544239521027,
      "Re_ohm": 0.011457690957319747,
      "Im_ohm": -0.002108179385672169,
      "magnitude_mohm": 11.650025853860575,
      "phase_deg": -10.425635604968013
    },
    {
      "requested_frequency_hz": 2.16,
      "actual_frequency_hz": 2.1653249859809875,
      "Re_ohm": 0.015269277427287665,
      "Im_ohm": -0.0018344493426167897,
      "magnitude_mohm": 15.379077915860357,
      "phase_deg": -6.850674728130068
    }
  ],
  "soh_percent": 88.1972111096886,
  "runtime_identity": {
    "version": "battery_ui_voltage2v_20261031_v10",
    "manifest_sha256": "04de8ff22296966276f01d9dccfa8ea1ce292363c431f7d1249496eec5700b3f",
    "bit_sha256": "9f2007f1d0111b8a2fd24b974e44912fe41c9d7639d80657b3a433bfa9546aba",
    "boot_id": "c5528710-9dc5-4f9f-89a4-1a4a74e6a3e2"
  },
  "model_identity": {
    "file": "lib_two_ridge.json",
    "sha256": "0970354e2c6609bacde8d6da1906e3d15ad8b8fdd1a2cb8b85d9601215e668df"
  },
  "profile_identity": {
    "original_file_sha256": "94748514dca7ff0a71567c78620ec533777a52e7867361beb776d19c3a0a4bd5",
    "effective_profile": {
      "hardware_id": "Battery_EIS_REV_A",
      "board_serial": "pynq-ssh-192.168.2.99-serial-unread",
      "module_serial": "existing-ADDA-physical-serial-unread",
      "wiring_verified": true,
      "module_verified": true,
      "adc_clock_verified": false,
      "polarity_verified": false,
      "limits_confirmed": false,
      "chemistry": "unknown",
      "cell_id": "B17",
      "minimum_voltage_v": 2.0,
      "maximum_voltage_v": 4.0,
      "maximum_current_a": 0.4,
      "frontend_sha256": "db9117a973ce9a6e3053b5ef7571f11240776d77ca37fdf8b6a89f008ff9a047",
      "overlay_sha256": "9f2007f1d0111b8a2fd24b974e44912fe41c9d7639d80657b3a433bfa9546aba",
      "assembly_sha256": "f53cbee8d08a3656c9d681e1cc31ad869669dd1c514bddc3d7e2ccd7fbe0adb3",
      "adc_clock_hz": 7680000,
      "adc_reference_v": 2.5,
      "dac_reference_v": 5.0,
      "r_shunt_ohm": 0.1,
      "voltage_divider": 1.249,
      "r_load_nominal_ohm": 10.0,
      "voltage_dc_scale": 1.0,
      "current_dc_scale": 1.0,
      "dc_reference_source": "nominal only"
    }
  },
  "calibration_identity": {
    "id": "positive10m-20261028",
    "sha256": "4dd5f68af0b5733bfc574c1449e0a8d0a33835ca6568469102f88f01748f69ba"
  },
  "conditions": {
    "cell_model": "未知",
    "temperature_c": "未知",
    "soc": "未知",
    "rest_conditions": "未知"
  },
  "measurement_elapsed_s": 18.1931284530001,
  "click_to_result_frame_s": null,
  "timing_evidence": "board_result.json state.elapsed_s; finite standalone batch run, no UI click",
  "zero_output_after": true,
  "zero_output_evidence": {
    "status_register": "0xbe03e715",
    "zero_ack": true,
    "busy": false,
    "service": "inactive"
  },
  "operator_confirmation": "用户：17，确认第十七颗已换好",
  "archive_sha256": "0ae4c0940047948e45704f0a1dce126fa7c1b3a6bf903b644e4fa4b1b8406704",
  "raw_file_count": 26
}

File: data/batch_20/raw/b18/attempt_01/archive_manifest.json
{
  "session_path": "/home/xilinx/battery_eis_deploy_20261026/data/20250505T223319Z-23f62271",
  "remote_archive": "/home/xilinx/battery_eis_deploy_20261026/batch_same_model_20_20261030/b18/attempt_01/export.zip",
  "sha256": "27642d58f48b02044ecc5303dfca6c5399603db2d3c8a792f7db104d0b064e1f",
  "bytes": 555341,
  "files": {
    "000_capture.json": "41cec84ba70b9caefda3dd54401fbb85d7914599d53dc611b8eb5f726e7448a1",
    "000_raw.csv": "9da434e0aece885d2e49f77bc41fd669084d37e8455cfa3f48a8583c214c0f49",
    "000_result.json": "0cbe3251ffdd3b6eb1eaf6e0a10da341c8604fce71ef376c0b2d9b8e272b7955",
    "001_capture.json": "2e9f9406e073bbc9265a8cf387e7ba861aaf5924be0819c2c4dc922be7e21e2b",
    "001_raw.csv": "b91212982338eee8001807056556fad0e82f5476ec831b7f1887a01a5977b417",
    "001_result.json": "7559f4fd4926fbf3c20d989de6912a0a7fcdb24beb3ce4a32285409063136484",
    "002_capture.json": "596d11c5b9f2d90501e08c6f3c1b942d56363617133b114d74b3a4d3139f2bc1",
    "002_raw.csv": "ea09a4da584cdedb00835c28a1d471f97c4a3e067885089943ace8be4993d789",
    "002_result.json": "9af108e8526422d7a990085841bda82d18b0d086badc5a605c9955a3efc80fa2",
    "003_capture.json": "000abeec3ba1272ed1b2ec6084fbcf539ba831f925288993d8e1c00794866d61",
    "003_raw.csv": "d2e34a7a1a782a7fd96086818cca97ebb9b5f10f4f761155949be25e23772b82",
    "003_result.json": "a74f1ba19b22d519b8497c85a1e0c4c22054fde6808e01c6dfe2d59603f3893a",
    "004_capture.json": "faddc3abdf2c5a46bc42110c6560a5e1898cceeddbcfac229bc7009ed550f5d9",
    "004_raw.csv": "8a4baebcc081778b21cfdc3c1949cea7f2b99eeb9e0e79e81ae3a34643f6c5fa",
    "004_result.json": "0aa00f62e17fdb12959a968d5e36c4bc3c1525cd2fe96a31e4acd3cce33b36c0",
    "005_capture.json": "1dd3dd389c7f873d600911e1528c059f25180eaa91214881c8a4de13fdafa428",
    "005_raw.csv": "60b5542cdb8f9dfb4d59e56af92f19d175c5f67f658e2be93435216bad0c01c7",
    "005_result.json": "982f003c6cc99599a232b7271707f11ffc2afc838023da4eb65c8ad248423135",
    "006_capture.json": "d95bbd85db43fe9184a5c8a22800cda6f21ba7639e094f3b1a0e9e25500c0f98",
    "006_raw.csv": "c88be3255083cbdc665d410772642cf84724b05345c384f2659a72bb7648376f",
    "006_result.json": "5e2622464ecbe722764c465aa163f4c75f8f5dbbdcd3d20890f54a856b28c6dd",
    "adc_selfcal.json": "cb54d34abd73e9376f07e36799f99563b0848de04efe6b1b82ae7c74638158b7",
    "prototype_calibration_used.json": "f5e0ece39cb7c141c77c486b122a9dddc21ac35bf6ba28fbc4a051b67696fad6",
    "session.json": "497544e7a351b1af72e915546bee5e6ff4cab11604fef2e3cec78e4a027f9ecf",
    "summary.json": "10cde3b47f6196e3e091d12c722f3d6010186cdd65506dd26ffab1b3aea848fa",
    "summary.staged.json": "10cde3b47f6196e3e091d12c722f3d6010186cdd65506dd26ffab1b3aea848fa"
  }
}

File: data/batch_20/raw/b18/attempt_01/attempt.json
{
  "batch_id": "batch_same_model_20_20261030",
  "battery_id": "B18",
  "attempt": 1,
  "session_path": "/home/xilinx/battery_eis_deploy_20261026/data/20250505T223319Z-23f62271",
  "local_session_path": "data/batch_20/raw/b18/attempt_01/session.zip",
  "source": "hardware",
  "started_at": "2026-11-01T08:40:54.282980+00:00",
  "finished_at": "2026-11-01T08:42:30.631370+00:00",
  "client_date": "2026-11-01",
  "board_started_at": "2025-05-05T22:33:19.318880+00:00",
  "board_finished_at": "2025-05-05T22:33:37.462137+00:00",
  "pre_voltage_v": 3.4788016404048343,
  "pre_voltage_source": "000_result.json zero-drive preflight",
  "status": "DONE",
  "quality_reasons": [],
  "rejection_reason": null,
  "frequency_repeats": [
    {
      "requested_frequency_hz": 80.0,
      "actual_frequency_hz": 80.0006091594696,
      "repeat": 0,
      "Re_ohm": 0.01032808154561943,
      "Im_ohm": -0.0012142851202412177,
      "magnitude_ohm": 0.010399219045976666,
      "phase_deg": -6.705550696694566,
      "quality_ok": true,
      "reasons": [
        "uncalibrated"
      ],
      "raw_file": "001_raw.csv",
      "capture_metadata": "001_capture.json"
    },
    {
      "requested_frequency_hz": 80.0,
      "actual_frequency_hz": 80.0006091594696,
      "repeat": 1,
      "Re_ohm": 0.010313161192661654,
      "Im_ohm": -0.0012126889390758544,
      "magnitude_ohm": 0.01038421437802491,
      "phase_deg": -6.706416636958416,
      "quality_ok": true,
      "reasons": [
        "uncalibrated"
      ],
      "raw_file": "002_raw.csv",
      "capture_metadata": "002_capture.json"
    },
    {
      "requested_frequency_hz": 17.8,
      "actual_frequency_hz": 17.811544239521027,
      "repeat": 0,
      "Re_ohm": 0.011620584388709663,
      "Im_ohm": -0.0012766420297562401,
      "magnitude_ohm": 0.011690500263344715,
      "phase_deg": -6.269395408985661,
      "quality_ok": true,
      "reasons": [
        "uncalibrated"
      ],
      "raw_file": "003_raw.csv",
      "capture_metadata": "003_capture.json"
    },
    {
      "requested_frequency_hz": 17.8,
      "actual_frequency_hz": 17.811544239521027,
      "repeat": 1,
      "Re_ohm": 0.011610583112067523,
      "Im_ohm": -0.0012655753903002822,
      "magnitude_ohm": 0.01167935448861628,
      "phase_deg": -6.220788032497776,
      "quality_ok": true,
      "reasons": [
        "uncalibrated"
      ],
      "raw_file": "004_raw.csv",
      "capture_metadata": "004_capture.json"
    },
    {
      "requested_frequency_hz": 2.16,
      "actual_frequency_hz": 2.1653249859809875,
      "repeat": 0,
      "Re_ohm": 0.012777701396566369,
      "Im_ohm": -0.000694849234342881,
      "magnitude_ohm": 0.012796580341570987,
      "phase_deg": -3.112668959869308,
      "quality_ok": true,
      "reasons": [
        "uncalibrated"
      ],
      "raw_file": "005_raw.csv",
      "capture_metadata": "005_capture.json"
    },
    {
      "requested_frequency_hz": 2.16,
      "actual_frequency_hz": 2.1653249859809875,
      "repeat": 1,
      "Re_ohm": 0.012768388907336644,
      "Im_ohm": -0.0006996151397522629,
      "magnitude_ohm": 0.012787541461624592,
      "phase_deg": -3.136257220133169,
      "quality_ok": true,
      "reasons": [
        "uncalibrated"
      ],
      "raw_file": "006_raw.csv",
      "capture_metadata": "006_capture.json"
    }
  ],
  "frequency_complex_means": [
    {
      "requested_frequency_hz": 80.0,
      "actual_frequency_hz": 80.0006091594696,
      "Re_ohm": 0.010320621369140541,
      "Im_ohm": -0.0012134870296585361,
      "magnitude_mohm": 10.391716711704081,
      "phase_deg": -6.705983354242284
    },
    {
      "requested_frequency_hz": 17.8,
      "actual_frequency_hz": 17.811544239521027,
      "Re_ohm": 0.011615583750388594,
      "Im_ohm": -0.0012711087100282612,
      "magnitude_mohm": 11.684926324757091,
      "phase_deg": -6.245103311889945
    },
    {
      "requested_frequency_hz": 2.16,
      "actual_frequency_hz": 2.1653249859809875,
      "Re_ohm": 0.012773045151951507,
      "Im_ohm": -0.000697232187047572,
      "magnitude_mohm": 12.79206063058048,
      "phase_deg": -3.124458923130526
    }
  ],
  "soh_percent": 95.7908309738234,
  "runtime_identity": {
    "version": "battery_ui_voltage2v_20261031_v10",
    "manifest_sha256": "04de8ff22296966276f01d9dccfa8ea1ce292363c431f7d1249496eec5700b3f",
    "bit_sha256": "9f2007f1d0111b8a2fd24b974e44912fe41c9d7639d80657b3a433bfa9546aba",
    "boot_id": "c5528710-9dc5-4f9f-89a4-1a4a74e6a3e2"
  },
  "model_identity": {
    "file": "lib_two_ridge.json",
    "sha256": "0970354e2c6609bacde8d6da1906e3d15ad8b8fdd1a2cb8b85d9601215e668df"
  },
  "profile_identity": {
    "original_file_sha256": "94748514dca7ff0a71567c78620ec533777a52e7867361beb776d19c3a0a4bd5",
    "effective_profile": {
      "hardware_id": "Battery_EIS_REV_A",
      "board_serial": "pynq-ssh-192.168.2.99-serial-unread",
      "module_serial": "existing-ADDA-physical-serial-unread",
      "wiring_verified": true,
      "module_verified": true,
      "adc_clock_verified": false,
      "polarity_verified": false,
      "limits_confirmed": false,
      "chemistry": "unknown",
      "cell_id": "B18",
      "minimum_voltage_v": 2.0,
      "maximum_voltage_v": 4.0,
      "maximum_current_a": 0.4,
      "frontend_sha256": "db9117a973ce9a6e3053b5ef7571f11240776d77ca37fdf8b6a89f008ff9a047",
      "overlay_sha256": "9f2007f1d0111b8a2fd24b974e44912fe41c9d7639d80657b3a433bfa9546aba",
      "assembly_sha256": "f53cbee8d08a3656c9d681e1cc31ad869669dd1c514bddc3d7e2ccd7fbe0adb3",
      "adc_clock_hz": 7680000,
      "adc_reference_v": 2.5,
      "dac_reference_v": 5.0,
      "r_shunt_ohm": 0.1,
      "voltage_divider": 1.249,
      "r_load_nominal_ohm": 10.0,
      "voltage_dc_scale": 1.0,
      "current_dc_scale": 1.0,
      "dc_reference_source": "nominal only"
    }
  },
  "calibration_identity": {
    "id": "positive10m-20261028",
    "sha256": "4dd5f68af0b5733bfc574c1449e0a8d0a33835ca6568469102f88f01748f69ba"
  },
  "conditions": {
    "cell_model": "未知",
    "temperature_c": "未知",
    "soc": "未知",
    "rest_conditions": "未知"
  },
  "measurement_elapsed_s": 18.170276748000106,
  "click_to_result_frame_s": null,
  "timing_evidence": "board_result.json state.elapsed_s; finite standalone batch run, no UI click",
  "zero_output_after": true,
  "zero_output_evidence": {
    "status_register": "0xbe03ee15",
    "zero_ack": true,
    "busy": false,
    "service": "inactive"
  },
  "operator_confirmation": "用户：18，确认第十八颗已换好",
  "archive_sha256": "27642d58f48b02044ecc5303dfca6c5399603db2d3c8a792f7db104d0b064e1f",
  "raw_file_count": 26
}

File: data/batch_20/raw/b19/attempt_01/archive_manifest.json
{"session_path": "/home/xilinx/battery_eis_deploy_20261026/data/20250505T223607Z-cbd3cf0c", "remote_archive": "/home/xilinx/battery_eis_deploy_20261026/batch_same_model_20_20261030/b19/attempt_01/export.zip", "sha256": "c3063f2de487ba5bf349d16e87f377ee4d5792fadbf6017b349ac8c1ab0a6b9d", "bytes": 557349, "files": {"000_capture.json": "75b29461603c3fd07d6abf4b3c72563c877e17e3edbc24a82b5e0a4d9503c9b9", "000_raw.csv": "90b70c729a59daa3f45695c381a099a35980a6484a73d537822cfc0b0aa5d848", "000_result.json": "7d2607b9cc43f744622591bf6172f7f53a136607f87fec1bffdd64b89b8b7f7a", "001_capture.json": "e7e464a8443e184751e7f8400ba7590d02857717bb0d0403bd75e4b3c245b6f1", "001_raw.csv": "4e918c9995226ace78694e297046600865ccfee4e725aa4a33111b0df93e39be", "001_result.json": "a21d8ed10a3c940e8c8a92500e1d0e2eb8235dfe1ceb55e09c0677913bf8e984", "002_capture.json": "ea08fc5434ca6ab71bba41bcb58c9204c9555be01998b70425d8cb800d812b07", "002_raw.csv": "13d4c003da249bf32b94dc1e3623838523bcd83dca0adf0e3fb4519056c1c564", "002_result.json": "e3a0db8a769205222dfc31129c298e24406c5942e5bc869e9cc5e7e11da6a434", "003_capture.json": "7e4befec79de95843d62961ca92fe3ae23100809d77e198c0d5a042e00662698", "003_raw.csv": "1c9738b628bbdb5d21ee825749cf838fe173a6a91eef078f2e5fcb92e8832b0e", "003_result.json": "9fa2c5019eeecf30c69f6837075437d645759dad18555012f6177c3d0c77ac47", "004_capture.json": "ca425fba635307e0ef8584393dfd0eeac89b3381dc4c7e80bd64a632450f1170", "004_raw.csv": "63a4dcd1fecf1300e603c81642719ba1612498c87bbc020e78db3d48b099c956", "004_result.json": "be613e57dde5f3ad85f32c3cfd06b13d953bc71100b9598e1a47abe4a179ea09", "005_capture.json": "b6986aa966bd43a544a0cf7ead8ce502d9190286d6b52fcb46d8ff4ddad1dbb3", "005_raw.csv": "6157529a78d2df35835ebb540916148cf56870acc55be9550e7587c2861d02ed", "005_result.json": "c3774216e8bad8fc0b71f58cb56d534912c1b64dbefbdabc23fba00f5c231f4f", "006_capture.json": "f26f8e1bb890f869adedfcd357ad33fbb39e2d01dd0166020467fc14710deeff", "006_raw.csv": "db8463840f4a45b702d67520d00f03c6f826a309eeb657aaeed1085ea237be10", "006_result.json": "a42ab146e2b2bef4049bbf655554d9d92cf9b4f0668c71d2594320d17d84a247", "adc_selfcal.json": "c5aaf4d811ea5cf563de37e2b7b2a3a8fedc23b108e6ba9637858b489b4e0905", "prototype_calibration_used.json": "f5e0ece39cb7c141c77c486b122a9dddc21ac35bf6ba28fbc4a051b67696fad6", "session.json": "80066bbf233deac36c42c5e294aecaacb556ef8bf48df1e48b1add15368c3988", "summary.json": "564362672e347f04390d882ad2c74af6e4b749151adcf960d902ed4c1afabe90", "summary.staged.json": "564362672e347f04390d882ad2c74af6e4b749151adcf960d902ed4c1afabe90"}}

File: data/batch_20/raw/b19/attempt_01/attempt.json
{
  "batch_id": "batch_same_model_20_20261030",
  "battery_id": "B19",
  "attempt": 1,
  "session_path": "/home/xilinx/battery_eis_deploy_20261026/data/20250505T223607Z-cbd3cf0c",
  "local_session_path": "data/batch_20/raw/b19/attempt_01/session.zip",
  "source": "hardware",
  "started_at": "2026-11-01T08:43:44.797547+00:00",
  "finished_at": "2026-11-01T08:45:04.939860+00:00",
  "client_date": "2026-11-01",
  "board_started_at": "2025-05-05T22:36:07.989120+00:00",
  "board_finished_at": "2025-05-05T22:36:26.138587+00:00",
  "pre_voltage_v": 3.53585491417109,
  "pre_voltage_source": "000_result.json zero-drive preflight",
  "status": "DONE",
  "quality_reasons": [],
  "rejection_reason": null,
  "frequency_repeats": [
    {
      "requested_frequency_hz": 80.0,
      "actual_frequency_hz": 80.0006091594696,
      "repeat": 0,
      "Re_ohm": 0.010186171348353633,
      "Im_ohm": -0.00116859158858282,
      "magnitude_ohm": 0.010252984591762878,
      "phase_deg": -6.544551301271696,
      "quality_ok": true,
      "reasons": [
        "uncalibrated"
      ],
      "raw_file": "001_raw.csv",
      "capture_metadata": "001_capture.json"
    },
    {
      "requested_frequency_hz": 80.0,
      "actual_frequency_hz": 80.0006091594696,
      "repeat": 1,
      "Re_ohm": 0.010194866787716876,
      "Im_ohm": -0.0011723915530174349,
      "magnitude_ohm": 0.010262056849037587,
      "phase_deg": -6.560095852242022,
      "quality_ok": true,
      "reasons": [
        "uncalibrated"
      ],
      "raw_file": "002_raw.csv",
      "capture_metadata": "002_capture.json"
    },
    {
      "requested_frequency_hz": 17.8,
      "actual_frequency_hz": 17.811544239521027,
      "repeat": 0,
      "Re_ohm": 0.011414310710844464,
      "Im_ohm": -0.0010863035501935095,
      "magnitude_ohm": 0.011465886115205473,
      "phase_deg": -5.436483414435209,
      "quality_ok": true,
      "reasons": [
        "uncalibrated"
      ],
      "raw_file": "003_raw.csv",
      "capture_metadata": "003_capture.json"
    },
    {
      "requested_frequency_hz": 17.8,
      "actual_frequency_hz": 17.811544239521027,
      "repeat": 1,
      "Re_ohm": 0.01140894757925317,
      "Im_ohm": -0.0010786927209971717,
      "magnitude_ohm": 0.011459828220897514,
      "phase_deg": -5.401143088414738,
      "quality_ok": true,
      "reasons": [
        "uncalibrated"
      ],
      "raw_file": "004_raw.csv",
      "capture_metadata": "004_capture.json"
    },
    {
      "requested_frequency_hz": 2.16,
      "actual_frequency_hz": 2.1653249859809875,
      "repeat": 0,
      "Re_ohm": 0.012261992462146116,
      "Im_ohm": -0.000609529836878337,
      "magnitude_ohm": 0.012277132636074805,
      "phase_deg": -2.8457662840326883,
      "quality_ok": true,
      "reasons": [
        "uncalibrated"
      ],
      "raw_file": "005_raw.csv",
      "capture_metadata": "005_capture.json"
    },
    {
      "requested_frequency_hz": 2.16,
      "actual_frequency_hz": 2.1653249859809875,
      "repeat": 1,
      "Re_ohm": 0.012262985223947575,
      "Im_ohm": -0.0006021253469406392,
      "magnitude_ohm": 0.012277758815687207,
      "phase_deg": -2.8110248559452136,
      "quality_ok": true,
      "reasons": [
        "uncalibrated"
      ],
      "raw_file": "006_raw.csv",
      "capture_metadata": "006_capture.json"
    }
  ],
  "frequency_complex_means": [
    {
      "requested_frequency_hz": 80.0,
      "actual_frequency_hz": 80.0006091594696,
      "Re_ohm": 0.010190519068035255,
      "Im_ohm": -0.0011704915708001273,
      "magnitude_mohm": 10.257520626023828,
      "phase_deg": -6.552327013848782
    },
    {
      "requested_frequency_hz": 17.8,
      "actual_frequency_hz": 17.811544239521027,
      "Re_ohm": 0.011411629145048816,
      "Im_ohm": -0.0010824981355953406,
      "magnitude_mohm": 11.462856622923232,
      "phase_deg": -5.418817920591733
    },
    {
      "requested_frequency_hz": 2.16,
      "actual_frequency_hz": 2.1653249859809875,
      "Re_ohm": 0.012262488843046846,
      "Im_ohm": -0.0006058275919094881,
      "magnitude_mohm": 12.277445161635512,
      "phase_deg": -2.828395127014591
    }
  ],
  "soh_percent": 97.27729234470472,
  "runtime_identity": {
    "version": "battery_ui_voltage2v_20261031_v10",
    "manifest_sha256": "04de8ff22296966276f01d9dccfa8ea1ce292363c431f7d1249496eec5700b3f",
    "bit_sha256": "9f2007f1d0111b8a2fd24b974e44912fe41c9d7639d80657b3a433bfa9546aba",
    "boot_id": "c5528710-9dc5-4f9f-89a4-1a4a74e6a3e2"
  },
  "model_identity": {
    "file": "lib_two_ridge.json",
    "sha256": "0970354e2c6609bacde8d6da1906e3d15ad8b8fdd1a2cb8b85d9601215e668df"
  },
  "profile_identity": {
    "original_file_sha256": "94748514dca7ff0a71567c78620ec533777a52e7867361beb776d19c3a0a4bd5",
    "effective_profile": {
      "hardware_id": "Battery_EIS_REV_A",
      "board_serial": "pynq-ssh-192.168.2.99-serial-unread",
      "module_serial": "existing-ADDA-physical-serial-unread",
      "wiring_verified": true,
      "module_verified": true,
      "adc_clock_verified": false,
      "polarity_verified": false,
      "limits_confirmed": false,
      "chemistry": "unknown",
      "cell_id": "B19",
      "minimum_voltage_v": 2.0,
      "maximum_voltage_v": 4.0,
      "maximum_current_a": 0.4,
      "frontend_sha256": "db9117a973ce9a6e3053b5ef7571f11240776d77ca37fdf8b6a89f008ff9a047",
      "overlay_sha256": "9f2007f1d0111b8a2fd24b974e44912fe41c9d7639d80657b3a433bfa9546aba",
      "assembly_sha256": "f53cbee8d08a3656c9d681e1cc31ad869669dd1c514bddc3d7e2ccd7fbe0adb3",
      "adc_clock_hz": 7680000,
      "adc_reference_v": 2.5,
      "dac_reference_v": 5.0,
      "r_shunt_ohm": 0.1,
      "voltage_divider": 1.249,
      "r_load_nominal_ohm": 10.0,
      "voltage_dc_scale": 1.0,
      "current_dc_scale": 1.0,
      "dc_reference_source": "nominal only"
    }
  },
  "calibration_identity": {
    "id": "positive10m-20261028",
    "sha256": "4dd5f68af0b5733bfc574c1449e0a8d0a33835ca6568469102f88f01748f69ba"
  },
  "conditions": {
    "cell_model": "未知",
    "temperature_c": "未知",
    "soc": "未知",
    "rest_conditions": "未知"
  },
  "measurement_elapsed_s": 18.176125369000147,
  "click_to_result_frame_s": null,
  "timing_evidence": "board_result.json state.elapsed_s; finite standalone batch run, no UI click",
  "zero_output_after": true,
  "zero_output_evidence": {
    "status_register": "0xbe03f515",
    "zero_ack": true,
    "busy": false,
    "service": "inactive"
  },
  "operator_confirmation": "用户：19",
  "archive_sha256": "c3063f2de487ba5bf349d16e87f377ee4d5792fadbf6017b349ac8c1ab0a6b9d",
  "raw_file_count": 26
}

File: data/batch_20/raw/b20/attempt_01/archive_manifest.json
{"session_path": "/home/xilinx/battery_eis_deploy_20261026/data/20250505T224038Z-b3e041b7", "remote_archive": "/home/xilinx/battery_eis_deploy_20261026/batch_same_model_20_20261030/b20/attempt_01/export.zip", "sha256": "5184fc76bf4eff7fa558633b5e25f4d42cf7db0447feae4bef4316f6db47552f", "bytes": 558053, "files": {"000_capture.json": "59f4c0df446ac2323291bcd71e5b9a9c8d20c1a2f57d11b1540f4253678a21de", "000_raw.csv": "6bb08a74e4f82663d759b919a53bb5f01b70b3b577e7320ad350369d7f2d2811", "000_result.json": "c35dd3a6cc5788c70e5063447a0042277cf80db5728a3d85c48102340d7d263e", "001_capture.json": "63efcdef5b38202b2c82e33ffce6190d2bc64bfd90b68996b7df6f5820bce28b", "001_raw.csv": "7763aaafcc78fa7a0ac8b5beec3160269edd400cfd43b852b4e689dc66727c98", "001_result.json": "6d63d64cf4b9de959e6a369355877299d5ab43a0f217f9e5aff215ed6a4f4cd7", "002_capture.json": "ff0ac2f0ee4b596d7041ca738d451d87e4bfffa5f8c5086731f0016b6908c40e", "002_raw.csv": "b33e3508bc2495dba1384543c0f07443f0f6e2359c989791b10258068a55d315", "002_result.json": "b8ce8964df5cbf1deb2eec9b0ece25d95f6f7eecc3eaacfdcd4d4ea8ffd49f38", "003_capture.json": "b07fbdce31e4c2a75d18c861cba0ea4c40c57745be7b99755f668def3bda1cc9", "003_raw.csv": "53d4591f37788d1aa2d4d8bd32dae3bd6cb3c3f6b30ed2b05c9f8e34b2fc9a6a", "003_result.json": "54eb654da11c6da16d1c71d49138f0091fd26d765af20260a6bc073d74f8928a", "004_capture.json": "c43192ef52ed9d2a0cdba63251060232eedb2786b7f59f4daa310a4c237d3534", "004_raw.csv": "0ec2ee7d87c8145a134d35dd4a5c64ddf609050beaa4f1b149431e943e5a1f0f", "004_result.json": "b5eddca49dcd7cc08209e08660cfedf02ff1f402267716be29d0485d3d9abd78", "005_capture.json": "dce028d5b41dc1eb95fb933e6c65f0e38ca58a2a290b3eb59ff23461680f38f9", "005_raw.csv": "38ac179e8d0cafa69e99add1837d4447b892731e939a6d9fb533f1a3b55d4b14", "005_result.json": "6e2a55ddd791f4120d95a63b3027acd8ffca164d0ff7e0e6b00a49e863b2f078", "006_capture.json": "2ee42fa0f297e184b3107e294ee73e4e427738eabbeb68d13ce8a81ba1c69340", "006_raw.csv": "205f8b87c863c236764b528b6cd8cf3112e9ad3256e1f823d0a33a25db8d10e7", "006_result.json": "60702d6d2ff57900ee6182c73ca89de8d9a6bacafb03e3102df902054678e77d", "adc_selfcal.json": "d5f217d00f6429d8275921c1fbefee15541f03bd893c02a5804de686a06c0706", "prototype_calibration_used.json": "f5e0ece39cb7c141c77c486b122a9dddc21ac35bf6ba28fbc4a051b67696fad6", "session.json": "dc7df0eacf41e7f8e52fd0dd48bc7dc828ae50f131ee2b3bfbb2258248e854a4", "summary.json": "0fbef7a8ffbc3547af48e0c31ceb4c6c24e3f0e246c656882da9f3d2467cb924", "summary.staged.json": "0fbef7a8ffbc3547af48e0c31ceb4c6c24e3f0e246c656882da9f3d2467cb924"}}

File: data/batch_20/raw/b20/attempt_01/attempt.json
{
  "batch_id": "batch_same_model_20_20261030",
  "battery_id": "B20",
  "attempt": 1,
  "session_path": "/home/xilinx/battery_eis_deploy_20261026/data/20250505T224038Z-b3e041b7",
  "local_session_path": "data/batch_20/raw/b20/attempt_01/session.zip",
  "source": "hardware",
  "started_at": "2026-11-01T08:48:14.807148+00:00",
  "finished_at": "2026-11-01T08:49:37.345664+00:00",
  "client_date": "2026-11-01",
  "board_started_at": "2025-05-05T22:40:38.035720+00:00",
  "board_finished_at": "2025-05-05T22:40:56.148157+00:00",
  "pre_voltage_v": 3.788647904694124,
  "pre_voltage_source": "000_result.json zero-drive preflight",
  "status": "DONE",
  "quality_reasons": [],
  "rejection_reason": null,
  "frequency_repeats": [
    {
      "requested_frequency_hz": 80.0,
      "actual_frequency_hz": 80.0006091594696,
      "repeat": 0,
      "Re_ohm": 0.010076957481264177,
      "Im_ohm": -0.0011165862300603934,
      "magnitude_ohm": 0.010138630917849143,
      "phase_deg": -6.322916484872074,
      "quality_ok": true,
      "reasons": [
        "uncalibrated"
      ],
      "raw_file": "001_raw.csv",
      "capture_metadata": "001_capture.json"
    },
    {
      "requested_frequency_hz": 80.0,
      "actual_frequency_hz": 80.0006091594696,
      "repeat": 1,
      "Re_ohm": 0.010088514716185404,
      "Im_ohm": -0.0011171292487495536,
      "magnitude_ohm": 0.01015017768007542,
      "phase_deg": -6.318778254073691,
      "quality_ok": true,
      "reasons": [
        "uncalibrated"
      ],
      "raw_file": "002_raw.csv",
      "capture_metadata": "002_capture.json"
    },
    {
      "requested_frequency_hz": 17.8,
      "actual_frequency_hz": 17.811544239521027,
      "repeat": 0,
      "Re_ohm": 0.011300055386860717,
      "Im_ohm": -0.001472576109459548,
      "magnitude_ohm": 0.011395601438461725,
      "phase_deg": -7.42470646336355,
      "quality_ok": true,
      "reasons": [
        "uncalibrated"
      ],
      "raw_file": "003_raw.csv",
      "capture_metadata": "003_capture.json"
    },
    {
      "requested_frequency_hz": 17.8,
      "actual_frequency_hz": 17.811544239521027,
      "repeat": 1,
      "Re_ohm": 0.011287348268047863,
      "Im_ohm": -0.0014847983082381033,
      "magnitude_ohm": 0.011384588571413102,
      "phase_deg": -7.493966051662621,
      "quality_ok": true,
      "reasons": [
        "uncalibrated"
      ],
      "raw_file": "004_raw.csv",
      "capture_metadata": "004_capture.json"
    },
    {
      "requested_frequency_hz": 2.16,
      "actual_frequency_hz": 2.1653249859809875,
      "repeat": 0,
      "Re_ohm": 0.013101859907328095,
      "Im_ohm": -0.0009572766745280613,
      "magnitude_ohm": 0.013136784677494217,
      "phase_deg": -4.1788437306257205,
      "quality_ok": true,
      "reasons": [
        "uncalibrated"
      ],
      "raw_file": "005_raw.csv",
      "capture_metadata": "005_capture.json"
    },
    {
      "requested_frequency_hz": 2.16,
      "actual_frequency_hz": 2.1653249859809875,
      "repeat": 1,
      "Re_ohm": 0.013098980196574933,
      "Im_ohm": -0.000963053631880591,
      "magnitude_ohm": 0.01313433494654909,
      "phase_deg": -4.204892899942604,
      "quality_ok": true,
      "reasons": [
        "uncalibrated"
      ],
      "raw_file": "006_raw.csv",
      "capture_metadata": "006_capture.json"
    }
  ],
  "frequency_complex_means": [
    {
      "requested_frequency_hz": 80.0,
      "actual_frequency_hz": 80.0006091594696,
      "Re_ohm": 0.01008273609872479,
      "Im_ohm": -0.0011168577394049736,
      "magnitude_mohm": 10.14440429234742,
      "phase_deg": -6.320846191898388
    },
    {
      "requested_frequency_hz": 17.8,
      "actual_frequency_hz": 17.811544239521027,
      "Re_ohm": 0.011293701827454289,
      "Im_ohm": -0.0014786872088488256,
      "magnitude_mohm": 11.390092924513718,
      "phase_deg": -7.459319516065136
    },
    {
      "requested_frequency_hz": 2.16,
      "actual_frequency_hz": 2.1653249859809875,
      "Re_ohm": 0.013100420051951514,
      "Im_ohm": -0.0009601651532043262,
      "magnitude_mohm": 13.135559472630055,
      "phase_deg": -4.1918671007668875
    }
  ],
  "soh_percent": 94.07888630014895,
  "runtime_identity": {
    "version": "battery_ui_voltage2v_20261031_v10",
    "manifest_sha256": "04de8ff22296966276f01d9dccfa8ea1ce292363c431f7d1249496eec5700b3f",
    "bit_sha256": "9f2007f1d0111b8a2fd24b974e44912fe41c9d7639d80657b3a433bfa9546aba",
    "boot_id": "c5528710-9dc5-4f9f-89a4-1a4a74e6a3e2"
  },
  "model_identity": {
    "file": "lib_two_ridge.json",
    "sha256": "0970354e2c6609bacde8d6da1906e3d15ad8b8fdd1a2cb8b85d9601215e668df"
  },
  "profile_identity": {
    "original_file_sha256": "94748514dca7ff0a71567c78620ec533777a52e7867361beb776d19c3a0a4bd5",
    "effective_profile": {
      "hardware_id": "Battery_EIS_REV_A",
      "board_serial": "pynq-ssh-192.168.2.99-serial-unread",
      "module_serial": "existing-ADDA-physical-serial-unread",
      "wiring_verified": true,
      "module_verified": true,
      "adc_clock_verified": false,
      "polarity_verified": false,
      "limits_confirmed": false,
      "chemistry": "unknown",
      "cell_id": "B20",
      "minimum_voltage_v": 2.0,
      "maximum_voltage_v": 4.0,
      "maximum_current_a": 0.4,
      "frontend_sha256": "db9117a973ce9a6e3053b5ef7571f11240776d77ca37fdf8b6a89f008ff9a047",
      "overlay_sha256": "9f2007f1d0111b8a2fd24b974e44912fe41c9d7639d80657b3a433bfa9546aba",
      "assembly_sha256": "f53cbee8d08a3656c9d681e1cc31ad869669dd1c514bddc3d7e2ccd7fbe0adb3",
      "adc_clock_hz": 7680000,
      "adc_reference_v": 2.5,
      "dac_reference_v": 5.0,
      "r_shunt_ohm": 0.1,
      "voltage_divider": 1.249,
      "r_load_nominal_ohm": 10.0,
      "voltage_dc_scale": 1.0,
      "current_dc_scale": 1.0,
      "dc_reference_source": "nominal only"
    }
  },
  "calibration_identity": {
    "id": "positive10m-20261028",
    "sha256": "4dd5f68af0b5733bfc574c1449e0a8d0a33835ca6568469102f88f01748f69ba"
  },
  "conditions": {
    "cell_model": "未知",
    "temperature_c": "未知",
    "soc": "未知",
    "rest_conditions": "未知"
  },
  "measurement_elapsed_s": 18.141025296001317,
  "click_to_result_frame_s": null,
  "timing_evidence": "board_result.json state.elapsed_s; finite standalone batch run, no UI click",
  "zero_output_after": true,
  "zero_output_evidence": {
    "status_register": "0xbe03fc15",
    "zero_ack": true,
    "busy": false,
    "service": "inactive"
  },
  "operator_confirmation": "用户：20",
  "archive_sha256": "5184fc76bf4eff7fa558633b5e25f4d42cf7db0447feae4bef4316f6db47552f",
  "raw_file_count": 26
}
