Repository: cyx13771113683-source/battery-eis-lifetime

# 基于 FPGA EIS 的锂电池寿命评估

2026 AMD FPGA 创新设计赛道，初级组自主选题。目标平台：TUL PYNQ-Z2，Zynq-7020 (`xc7z020clg400-1`)；FPGA 工具：Vivado 2025.2。

系统通过专用负载板和 ADS1256/DAC8552 前端采集锂电池电压、电流，由 PL 完成时间戳与锁相矩累积，PS 计算复阻抗并调用电池健康度模型。操作界面为首页、设置、记录三页。

设置页提供连续单点测量和频点选择；首页“寿命测量”自动采集80、17.8、2.16Hz，完成后恢复测量前的单点运行状态。首页幅值、相位曲线各保留三个频点的最新数据，显示缓存不参与SOH计算。记录页只显示本次程序启动后有SOH数值的结果，重启列表清空，原始测量文件保留。详情页显示SOH、两张曲线和返回按钮。

当前应用为 **2026-10-31 v10**，与2026-11-01的20颗实测版本一致。完整三频作业平均18.16 s，20颗均完成；原始采集和两次首次失败记录见[data/batch_20](data/batch_20/README.md)。负责人确认20颗均经专业设备完整充放电容量对照，SOH最大误差不超过5%，详细来源和适用范围见[验证说明](report/validation.md)。

完整报告：[Word版](report/technical_report.docx) ｜ [Markdown阅读版](report/technical_report.md)。提交副本已清除作者元数据，并移除带定位水印的样品照片；本地原稿保留。

## 目录

| 目录 | 材料 |
|---|---|
| `src/battery_eis/` | 电池应用、模型、RTL、配置、字库、测试和仿真平台 |
| `sim/` | 仿真方法、历史原始仿真证据和本次软件验证 |
| `build/` | 可移植构建入口、BD、必需 IP、约束及综合实现报告 |
| `board/` | BE03 BIT/HWH/XSA、实板v10运行文件、运行目录准备脚本与说明 |
| `data/` | 20颗实测原始数据、公开模型回放样例及配置模板 |
| `skill/` | 从测量与推理流程提炼的通用经验 |
| `report/` | 设计、验证、比赛核对及协作记录 |

## 离线运行

在仓库根目录，使用 Python 3.10 或更新版本：

```sh
python -m pip install -r requirements.txt
python -B -m unittest discover -s src/battery_eis/tests
python -B sim/ui_functional_test.py
python -B sim/verify_runtime_package.py
python -B sim/verify_batch.py
python -B src/battery_eis/ps/app.py simulate --profile data/profile.example.json --output outputs/simulation
python -B src/battery_eis/ps/app.py replay-model --model src/battery_eis/models/frozen_two_frequency_20261022/lib_two_ridge.json --input data/lib_two_ridge.example.json --output outputs/public_replay.json
python -B src/battery_eis/ps/app.py preview --output outputs/preview
```

公开数据回放输出与实际电池采集的来源分别记录。模型接口目前返回的 RUL 为 null；寿命评估中的定量输出取决于所选模型及有效输入，不能将 SOH 百分比直接换算为剩余循环次数。

## FPGA 构建和上板

在短的英文路径克隆仓库，准备 Vivado 2025.2：

```powershell
./build/build.ps1 -VivadoBin 'C:/AMD/Vivado/2025.2/bin' -Output 'C:/fpga/battery_eis_build'
```

输出目录须不存在。脚本先执行三个 RTL 仿真入口，再综合、实现、检查时序和 DRC，导出 BIT/HWH/XSA。原始报告见 `build/reports/`。上板流程见 [board/README.md](board/README.md)。

# 20颗电池实测

2026-11-01完成B01至B20，每颗80、17.8、2.16 Hz各采集两次，共120次有效频点采集。共22次尝试，B07、B11首次零激励检查失败，重新装夹后完成；失败记录原样保留。

| 文件 | 内容 |
|---|---|
| results.csv | 20颗最终汇总；同频两次复阻抗先求复数均值，再计算模值 |
| spectra.csv | 120次采集的复阻抗、幅值、相位与实际DDS频率 |
| conditions.csv | 客户端时间、未知测试条件、耗时与校准/模型身份 |
| attempts.jsonl | 全部22次尝试及所选会话 |
| raw/b01/attempt_01/等 | 每次原始会话的session.zip、文件清单和尝试元数据 |
| capacity_comparison_confirmation.json | 负责人确认20颗均经专业设备完整充放电对照，SOH最大误差不超过5% |

每个session.zip仅保存一次原始CSV、capture元数据、session/summary及所用校准；解压即可复核。attempt.json中的raw_file与capture_metadata为压缩包内成员名，session_path保留板端原路径作为来源标识。板端RTC为2025年，真实测量日期使用2026-11-01客户端记录，不能用板端时间推断老化或静置时长。型号、温度、SOC及静置条件未知，不补造。

容量对照结论由项目负责人提供；逐颗参考容量、参考SOH和5%具体误差口径尚未提供，未生成虚构配对数据。此结论评价SOH输出，不代表阻抗绝对误差或剩余循环数。

File: data/batch_20/attempts.jsonl (part 1 of 3)
{"batch_id": "batch_same_model_20_20261030", "battery_id": "B01", "attempt": 1, "session_path": "/home/xilinx/battery_eis_deploy_20261026/data/20250505T212718Z-e2fde8be", "local_session_path": "data/batch_20/raw/b01/attempt_01/session.zip", "source": "hardware", "started_at": "2026-11-01T07:34:53.525629+00:00", "finished_at": "2026-11-01T07:45:29.420892+00:00", "client_date": "2026-11-01", "board_started_at": "2025-05-05T21:27:18.465039+00:00", "board_finished_at": "2025-05-05T21:27:36.571741+00:00", "pre_voltage_v": 3.4318509175130694, "pre_voltage_source": "000_result.json zero-drive preflight", "status": "DONE", "quality_reasons": [], "rejection_reason": null, "frequency_repeats": [{"requested_frequency_hz": 80.0, "actual_frequency_hz": 80.0006091594696, "repeat": 0, "Re_ohm": 0.013680678547587883, "Im_ohm": -0.0014620905243158937, "magnitude_ohm": 0.013758585473213649, "phase_deg": -6.100197744798516, "quality_ok": true, "reasons": ["uncalibrated"], "raw_file": "001_raw.csv", "capture_metadata": "001_capture.json"}, {"requested_frequency_hz": 80.0, "actual_frequency_hz": 80.0006091594696, "repeat": 1, "Re_ohm": 0.013661357851267625, "Im_ohm": -0.0014396168323033553, "magnitude_ohm": 0.013737000945047748, "phase_deg": -6.015556315546076, "quality_ok": true, "reasons": ["uncalibrated"], "raw_file": "002_raw.csv", "capture_metadata": "002_capture.json"}, {"requested_frequency_hz": 17.8, "actual_frequency_hz": 17.811544239521027, "repeat": 0, "Re_ohm": 0.014792801566762924, "Im_ohm": -0.0022364317694354803, "magnitude_ohm": 0.014960902554757982, "phase_deg": -8.597087589279539, "quality_ok": true, "reasons": ["uncalibrated"], "raw_file": "003_raw.csv", "capture_metadata": "003_capture.json"}, {"requested_frequency_hz": 17.8, "actual_frequency_hz": 17.811544239521027, "repeat": 1, "Re_ohm": 0.014795700878426644, "Im_ohm": -0.002244980434558117, "magnitude_ohm": 0.014965049336217496, "phase_deg": -8.627790248717345, "quality_ok": true, "reasons": ["uncalibrated"], "raw_file": "004_raw.csv", "capture_metadata": "004_capture.json"}, {"requested_frequency_hz": 2.16, "actual_frequency_hz": 2.1653249859809875, "repeat": 0, "Re_ohm": 0.02113223698177581, "Im_ohm": -0.007176990030281519, "magnitude_ohm": 0.022317719994405644, "phase_deg": -18.75865979320112, "quality_ok": true, "reasons": ["uncalibrated"], "raw_file": "005_raw.csv", "capture_metadata": "005_capture.json"}, {"requested_frequency_hz": 2.16, "actual_frequency_hz": 2.1653249859809875, "repeat": 1, "Re_ohm": 0.021135015418344515, "Im_ohm": -0.007179773701596167, "magnitude_ohm": 0.02232124609289975, "phase_deg": -18.763132080213783, "quality_ok": true, "reasons": ["uncalibrated"], "raw_file": "006_raw.csv", "capture_metadata": "006_capture.json"}], "frequency_complex_means": [{"requested_frequency_hz": 80.0, "actual_frequency_hz": 80.0006091594696, "Re_ohm": 0.013671018199427754, "Im_ohm": -0.0014508536783096244, "magnitude_mohm": 13.747789458852992, "phase_deg": -6.05791025269787}, {"requested_frequency_hz": 17.8, "actual_frequency_hz": 17.811544239521027, "Re_ohm": 0.014794251222594784, "Im_ohm": -0.0022407061019967985, "magnitude_mohm": 14.962975408413026, "phase_deg": -8.612441046202656}, {"requested_frequency_hz": 2.16, "actual_frequency_hz": 2.1653249859809875, "Re_ohm": 0.021133626200060162, "Im_ohm": -0.0071783818659388425, "magnitude_mohm": 22.31948302665429, "phase_deg": -18.76089611334376}], "soh_percent": 77.27982318014477, "runtime_identity": {"version": "battery_ui_voltage2v_20261031_v10", "manifest_sha256": "04de8ff22296966276f01d9dccfa8ea1ce292363c431f7d1249496eec5700b3f", "bit_sha256": "9f2007f1d0111b8a2fd24b974e44912fe41c9d7639d80657b3a433bfa9546aba", "boot_id": "c5528710-9dc5-4f9f-89a4-1a4a74e6a3e2"}, "model_identity": {"file": "lib_two_ridge.json", "sha256": "0970354e2c6609bacde8d6da1906e3d15ad8b8fdd1a2cb8b85d9601215e668df"}, "profile_identity": {"original_file_sha256": "94748514dca7ff0a71567c78620ec533777a52e7867361beb776d19c3a0a4bd5", "effective_profile": {"hardware_id": "Battery_EIS_REV_A", "board_serial": "pynq-ssh-192.168.2.99-serial-unread", "module_serial": "existing-ADDA-physical-serial-unread", "wiring_verified": true, "module_verified": true, "adc_clock_verified": false, "polarity_verified": false, "limits_confirmed": false, "chemistry": "unknown", "cell_id": "B01", "minimum_voltage_v": 2.0, "maximum_voltage_v": 4.0, "maximum_current_a": 0.4, "frontend_sha256": "db9117a973ce9a6e3053b5ef7571f11240776d77ca37fdf8b6a89f008ff9a047", "overlay_sha256": "9f2007f1d0111b8a2fd24b974e44912fe41c9d7639d80657b3a433bfa9546aba", "assembly_sha256": "f53cbee8d08a3656c9d681e1cc31ad869669dd1c514bddc3d7e2ccd7fbe0adb3", "adc_clock_hz": 7680000, "adc_reference_v": 2.5, "dac_reference_v": 5.0, "r_shunt_ohm": 0.1, "voltage_divider": 1.249, "r_load_nominal_ohm": 10.0, "voltage_dc_scale": 1.0, "current_dc_scale": 1.0, "dc_reference_source": "nominal only"}}, "calibration_identity": {"id": "positive10m-20261028", "sha256": "4dd5f68af0b5733bfc574c1449e0a8d0a33835ca6568469102f88f01748f69ba"}, "conditions": {"cell_model": "未知", "temperature_c": "未知", "soc": "未知", "rest_conditions": "未知"}, "measurement_elapsed_s": 18.13213437899958, "click_to_result_frame_s": null, "timing_evidence": "board_result.json state.elapsed_s; finite standalone batch run, no UI click", "zero_output_after": true, "zero_output_evidence": {"status_register": "0xbe037515", "zero_ack": true, "busy": false, "service": "inactive"}, "operator_confirmation": "B01已夹好，可以测量；型号暂记未知", "archive_sha256": "12dc91afdfcde694c8061328335ffcead2b7b1007a5bf01f434a9977fb9ca675", "raw_file_count": 26}
{"batch_id": "batch_same_model_20_20261030", "battery_id": "B02", "attempt": 1, "session_path": "/home/xilinx/battery_eis_deploy_20261026/data/20250505T213848Z-5c1cd0d8", "local_session_path": "data/batch_20/raw/b02/attempt_01/session.zip", "source": "hardware", "started_at": "2026-11-01T07:46:25.207887+00:00", "finished_at": "2026-11-01T07:48:08.683642+00:00", "client_date": "2026-11-01", "board_started_at": "2025-05-05T21:38:48.411551+00:00", "board_finished_at": "2025-05-05T21:39:06.525335+00:00", "pre_voltage_v": 3.4406378037028738, "pre_voltage_source": "000_result.json zero-drive preflight", "status": "DONE", "quality_reasons": [], "rejection_reason": null, "frequency_repeats": [{"requested_frequency_hz": 80.0, "actual_frequency_hz": 80.0006091594696, "repeat": 0, "Re_ohm": 0.014207727772104807, "Im_ohm": -0.0015219785678411534, "magnitude_ohm": 0.01428901491381425, "phase_deg": -6.114395274703396, "quality_ok": true, "reasons": ["uncalibrated"], "raw_file": "001_raw.csv", "capture_metadata": "001_capture.json"}, {"requested_frequency_hz": 80.0, "actual_frequency_hz": 80.0006091594696, "repeat": 1, "Re_ohm": 0.014206198848970107, "Im_ohm": -0.0015220580215187284, "magnitude_ohm": 0.014287503153362701, "phase_deg": -6.115365155123286, "quality_ok": true, "reasons": ["uncalibrated"], "raw_file": "002_raw.csv", "capture_metadata": "002_capture.json"}, {"requested_frequency_hz": 17.8, "actual_frequency_hz": 17.811544239521027, "repeat": 0, "Re_ohm": 0.015389688765102537, "Im_ohm": -0.0023014931257119096, "magnitude_ohm": 0.015560828734178089, "phase_deg": -8.505421368253888, "quality_ok": true, "reasons": ["uncalibrated"], "raw_file": "003_raw.csv", "capture_metadata": "003_capture.json"}, {"requested_frequency_hz": 17.8, "actual_frequency_hz": 17.811544239521027, "repeat": 1, "Re_ohm": 0.015392287725479313, "Im_ohm": -0.002295382060446404, "magnitude_ohm": 0.015562496593649758, "phase_deg": -8.481754757554778, "quality_ok": true, "reasons": ["uncalibrated"], "raw_file": "004_raw.csv", "capture_metadata": "004_capture.json"}, {"requested_frequency_hz": 2.16, "actual_frequency_hz": 2.1653249859809875, "repeat": 0, "Re_ohm": 0.021835968763631343, "Im_ohm": -0.007617464011059083, "magnitude_ohm": 0.02312650621702431, "phase_deg": -19.231293692553756, "quality_ok": true, "reasons": ["uncalibrated"], "raw_file": "005_raw.csv", "capture_metadata": "005_capture.json"}, {"requested_frequency_hz": 2.16, "actual_frequency_hz": 2.1653249859809875, "repeat": 1, "Re_ohm": 0.021832440800178012, "Im_ohm": -0.007620536384446344, "magnitude_ohm": 0.023124187468534934, "phase_deg": -19.241360694492958, "quality_ok": true, "reasons": ["uncalibrated"], "raw_file": "006_raw.csv", "capture_metadata": "006_capture.json"}], "frequency_complex_means": [{"requested_frequency_hz": 80.0, "actual_frequency_hz": 80.0006091594696, "Re_ohm": 0.014206963310537456, "Im_ohm": -0.001522018294679941, "magnitude_mohm": 14.288259033076697, "phase_deg": -6.114880189258942}, {"requested_frequency_hz": 17.8, "actual_frequency_hz": 17.811544239521027, "Re_ohm": 0.015390988245290924, "Im_ohm": -0.0022984375930791565, "magnitude_mohm": 15.561662332024907, "phase_deg": -8.493587428772521}, {"requested_frequency_hz": 2.16, "actual_frequency_hz": 2.1653249859809875, "Re_ohm": 0.021834204781904676, "Im_ohm": -0.007619000197752714, "magnitude_mohm": 23.125346753540907, "phase_deg": -19.236326941172056}], "soh_percent": 75.9777771583736, "runtime_identity": {"version": "battery_ui_voltage2v_20261031_v10", "manifest_sha256": "04de8ff22296966276f01d9dccfa8ea1ce292363c431f7d1249496eec5700b3f", "bit_sha256": "9f2007f1d0111b8a2fd24b974e44912fe41c9d7639d80657b3a433bfa9546aba", "boot_id": "c5528710-9dc5-4f9f-89a4-1a4a74e6a3e2"}, "model_identity": {"file": "lib_two_ridge.json", "sha256": "0970354e2c6609bacde8d6da1906e3d15ad8b8fdd1a2cb8b85d9601215e668df"}, "profile_identity": {"original_file_sha256": "94748514dca7ff0a71567c78620ec533777a52e7867361beb776d19c3a0a4bd5", "effective_profile": {"hardware_id": "Battery_EIS_REV_A", "board_serial": "pynq-ssh-192.168.2.99-serial-unread", "module_serial": "existing-ADDA-physical-serial-unread", "wiring_verified": true, "module_verified": true, "adc_clock_verified": false, "polarity_verified": false, "limits_confirmed": false, "chemistry": "unknown", "cell_id": "B02", "minimum_voltage_v": 2.0, "maximum_voltage_v": 4.0, "maximum_current_a": 0.4, "frontend_sha256": "db9117a973ce9a6e3053b5ef7571f11240776d77ca37fdf8b6a89f008ff9a047", "overlay_sha256": "9f2007f1d0111b8a2fd24b974e44912fe41c9d7639d80657b3a433bfa9546aba", "assembly_sha256": "f53cbee8d08a3656c9d681e1cc31ad869669dd1c514bddc3d7e2ccd7fbe0adb3", "adc_clock_hz": 7680000, "adc_reference_v": 2.5, "dac_reference_v": 5.0, "r_shunt_ohm": 0.1, "voltage_divider": 1.249, "r_load_nominal_ohm": 10.0, "voltage_dc_scale": 1.0, "current_dc_scale": 1.0, "dc_reference_source": "nominal only"}}, "calibration_identity": {"id": "positive10m-20261028", "sha256": "4dd5f68af0b5733bfc574c1449e0a8d0a33835ca6568469102f88f01748f69ba"}, "conditions": {"cell_model": "未知", "temperature_c": "未知", "soc": "未知", "rest_conditions": "未知"}, "measurement_elapsed_s": 18.14032077899992, "click_to_result_frame_s": null, "timing_evidence": "board_result.json state.elapsed_s; finite standalone batch run, no UI click", "zero_output_after": true, "zero_output_evidence": {"status_register": "0xbe037c15", "zero_ack": true, "busy": false, "service": "inactive"}, "operator_confirmation": "2已准备，网线也插上了，你收完一就开始测2", "archive_sha256": "a1c5cbb23a76b59d25c8d8512a61c9c4f94b2017c62234a07652b65b346ac13f", "raw_file_count": 26}
{"batch_id": "batch_same_model_20_20261030", "battery_id": "B03", "attempt": 1, "session_path": "/home/xilinx/battery_eis_deploy_20261026/data/20250505T214233Z-6a199a8f", "local_session_path": "data/batch_20/raw/b03/attempt_01/session.zip", "source": "hardware", "started_at": "2026-11-01T07:50:10.461508+00:00", "finished_at": "2026-11-01T07:51:24.045083+00:00", "client_date": "2026-11-01", "board_started_at": "2025-05-05T21:42:33.634021+00:00", "board_finished_at": "2025-05-05T21:42:51.754103+00:00", "pre_voltage_v": 3.600005206177113, "pre_voltage_source": "000_result.json zero-drive preflight", "status": "DONE", "quality_reasons": [], "rejection_reason": null, "frequency_repeats": [{"requested_frequency_hz": 80.0, "actual_frequency_hz": 80.0006091594696, "repeat": 0, "Re_ohm": 0.012125575865531089, "Im_ohm": -0.001363151935145087, "magnitude_ohm": 0.012201957763778722, "phase_deg": -6.414235566520733, "quality_ok": true, "reasons": ["uncalibrated"], "raw_file": "001_raw.csv", "capture_metadata": "001_capture.json"}, {"requested_frequency_hz": 80.0, "actual_frequency_hz": 80.0006091594696, "repeat": 1, "Re_ohm": 0.012137874928985956, "Im_ohm": -0.0013649181277641763, "magnitude_ohm": 0.012214377155107217, "phase_deg": -6.416023419291785, "quality_ok": true, "reasons": ["uncalibrated"], "raw_file": "002_raw.csv", "capture_metadata": "002_capture.json"}, {"requested_frequency_hz": 17.8, "actual_frequency_hz": 17.811544239521027, "repeat": 0, "Re_ohm": 0.013269368837950383, "Im_ohm": -0.0018949536885913695, "magnitude_ohm": 0.013403991899410963, "phase_deg": -8.127265378062246, "quality_ok": true, "reasons": ["uncalibrated"], "raw_file": "003_raw.csv", "capture_metadata": "003_capture.json"}, {"requested_frequency_hz": 17.8, "actual_frequency_hz": 17.811544239521027, "repeat": 1, "Re_ohm": 0.013269762046866198, "Im_ohm": -0.0019136694519807007, "magnitude_ohm": 0.013407039775875013, "phase_deg": -8.206207456496283, "quality_ok": true, "reasons": ["uncalibrated"], "raw_file": "004_raw.csv", "capture_metadata": "004_capture.json"}, {"requested_frequency_hz": 2.16, "actual_frequency_hz": 2.1653249859809875, "repeat": 0, "Re_ohm": 0.0181659018283982, "Im_ohm": -0.00496105637430426, "magnitude_ohm": 0.01883114626325296, "phase_deg": -15.274843140615625, "quality_ok": true, "reasons": ["uncalibrated"], "raw_file": "005_raw.csv", "capture_metadata": "005_capture.json"}, {"requested_frequency_hz": 2.16, "actual_frequency_hz": 2.1653249859809875, "repeat": 1, "Re_ohm": 0.018149289289033407, "Im_ohm": -0.00496206393704612, "magnitude_ohm": 0.018815386794120294, "phase_deg": -15.291130259492583, "quality_ok": true, "reasons": ["uncalibrated"], "raw_file": "006_raw.csv", "capture_metadata": "006_capture.json"}], "frequency_complex_means": [{"requested_frequency_hz": 80.0, "actual_frequency_hz": 80.0006091594696, "Re_ohm": 0.012131725397258522, "Im_ohm": -0.0013640350314546316, "magnitude_mohm": 12.208167457957106, "phase_deg": -6.4151299476027415}, {"requested_frequency_hz": 17.8, "actual_frequency_hz": 17.811544239521027, "Re_ohm": 0.013269565442408291, "Im_ohm": -0.001904311570286035, "magnitude_mohm": 13.405512656630542, "phase_deg": -8.16674090434533}, {"requested_frequency_hz": 2.16, "actual_frequency_hz": 2.1653249859809875, "Re_ohm": 0.0181575955587158, "Im_ohm": -0.00496156015567519, "magnitude_mohm": 18.8232663385577, "phase_deg": -15.282983291023738}], "soh_percent": 83.73297508015352, "runtime_identity": {"version": "battery_ui_voltage2v_20261031_v10", "manifest_sha256": "04de8ff22296966276f01d9dccfa8ea1ce292363c431f7d1249496eec5700b3f", "bit_sha256": "9f2007f1d0111b8a2fd24b974e44912fe41c9d7639d80657b3a433bfa9546aba", "boot_id": "c5528710-9dc5-4f9f-89a4-1a4a74e6a3e2"}, "model_identity": {"file": "lib_two_ridge.json", "sha256": "0970354e2c6609bacde8d6da1906e3d15ad8b8fdd1a2cb8b85d9601215e668df"}, "profile_identity": {"original_file_sha256": "94748514dca7ff0a71567c78620ec533777a52e7867361beb776d19c3a0a4bd5", "effective_profile": {"hardware_id": "Battery_EIS_REV_A", "board_serial": "pynq-ssh-192.168.2.99-serial-unread", "module_serial": "existing-ADDA-physical-serial-unread", "wiring_verified": true, "module_verified": true, "adc_clock_verified": false, "polarity_verified": false, "limits_confirmed": false, "chemistry": "unknown", "cell_id": "B03", "minimum_voltage_v": 2.0, "maximum_voltage_v": 4.0, "maximum_current_a": 0.4, "frontend_sha256": "db9117a973ce9a6e3053b5ef7571f11240776d77ca37fdf8b6a89f008ff9a047", "overlay_sha256": "9f2007f1d0111b8a2fd24b974e44912fe41c9d7639d80657b3a433bfa9546aba", "assembly_sha256": "f53cbee8d08a3656c9d681e1cc31ad869669dd1c514bddc3d7e2ccd7fbe0adb3", "adc_clock_hz": 7680000, "adc_reference_v": 2.5, "dac_reference_v": 5.0, "r_shunt_ohm": 0.1, "voltage_divider": 1.249, "r_load_nominal_ohm": 10.0, "voltage_dc_scale": 1.0, "current_dc_scale": 1.0, "dc_reference_source": "nominal only"}}, "calibration_identity": {"id": "positive10m-20261028", "sha256": "4dd5f68af0b5733bfc574c1449e0a8d0a33835ca6568469102f88f01748f69ba"}, "conditions": {"cell_model": "未知", "temperature_c": "未知", "soc": "未知", "rest_conditions": "未知"}, "measurement_elapsed_s": 18.146757930000604, "click_to_result_frame_s": null, "timing_evidence": "board_result.json state.elapsed_s; finite standalone batch run, no UI click", "zero_output_after": true, "zero_output_evidence": {"status_register": "0xbe038315", "zero_ack": true, "busy": false, "service": "inactive"}, "operator_confirmation": "已换3", "archive_sha256": "c54fdb81118436b65f2d73c285e591ae4c9b2f468f7229ad65c0f640a4a4df42", "raw_file_count": 26}
{"batch_id": "batch_same_model_20_20261030", "battery_id": "B04", "attempt": 1, "session_path": "/home/xilinx/battery_eis_deploy_20261026/data/20250505T214441Z-ac1499b4", "local_session_path": "data/batch_20/raw/b04/attempt_01/session.zip", "source": "hardware", "started_at": "2026-11-01T07:52:18.742290+00:00", "finished_at": "2026-11-01T07:53:36.001241+00:00", "client_date": "2026-11-01", "board_started_at": "2025-05-05T21:44:41.931565+00:00", "board_finished_at": "2025-05-05T21:45:00.061623+00:00", "pre_voltage_v": 3.8469808062976107, "pre_voltage_source": "000_result.json zero-drive preflight", "status": "DONE", "quality_reasons": [], "rejection_reason": null, "frequency_repeats": [{"requested_frequency_hz": 80.0, "actual_frequency_hz": 80.0006091594696, "repeat": 0, "Re_ohm": 0.012530278526926668, "Im_ohm": -0.001382213061055571, "magnitude_ohm": 0.01260628386593417, "phase_deg": -6.294838373164493, "quality_ok": true, "reasons": ["uncalibrated"], "raw_file": "001_raw.csv", "capture_metadata": "001_capture.json"}, {"requested_frequency_hz": 80.0, "actual_frequency_hz": 80.0006091594696, "repeat": 1, "Re_ohm": 0.012545966327978737, "Im_ohm": -0.0013748044065016243, "magnitude_ohm": 0.012621068031625238, "phase_deg": -6.253599468321279, "quality_ok": true, "reasons": ["uncalibrated"], "raw_file": "002_raw.csv", "capture_metadata": "002_capture.json"}, {"requested_frequency_hz": 17.8, "actual_frequency_hz": 17.811544239521027, "repeat": 0, "Re_ohm": 0.01359857145395689, "Im_ohm": -0.0020169613893132924, "magnitude_ohm": 0.013747337154312896, "phase_deg": -8.43669139562355, "quality_ok": true, "reasons": ["uncalibrated"], "raw_file": "003_raw.csv", "capture_metadata": "003_capture.json"}, {"requested_frequency_hz": 17.8, "actual_frequency_hz": 17.811544239521027, "repeat": 1, "Re_ohm": 0.01357054341272596, "Im_ohm": -0.0020045926166688014, "magnitude_ohm": 0.013717800117930098, "phase_deg": -8.40276472898008, "quality_ok": true, "reasons": ["uncalibrated"], "raw_file": "004_raw.csv", "capture_metadata": "004_capture.json"}, {"requested_frequency_hz": 2.16, "actual_frequency_hz": 2.1653249859809875, "repeat": 0, "Re_ohm": 0.017493072060662754, "Im_ohm": -0.010201681131300848, "magnitude_ohm": 0.02025047821717501, "phase_deg": -30.250056279388115, "quality_ok": true, "reasons": ["uncalibrated"], "raw_file": "005_raw.csv", "capture_metadata": "005_capture.json"}, {"requested_frequency_hz": 2.16, "actual_frequency_hz": 2.1653249859809875, "repeat": 1, "Re_ohm": 0.017458581195432633, "Im_ohm": -0.010192678341917142, "magnitude_ohm": 0.020216150700350963, "phase_deg": -30.27726053362384, "quality_ok": true, "reasons": ["uncalibrated"], "raw_file": "006_raw.csv", "capture_metadata": "006_capture.json"}], "frequency_complex_means": [{"requested_frequency_hz": 80.0, "actual_frequency_hz": 80.0006091594696, "Re_ohm": 0.012538122427452702, "Im_ohm": -0.0013785087337785976, "magnitude_mohm": 12.61367513197071, "phase_deg": -6.274206836977001}, {"requested_frequency_hz": 17.8, "actual_frequency_hz": 17.811544239521027, "Re_ohm": 0.013584557433341426, "Im_ohm": -0.0020107770029910467, "magnitude_mohm": 13.732568034257449, "phase_deg": -8.419746305305775}, {"requested_frequency_hz": 2.16, "actual_frequency_hz": 2.1653249859809875, "Re_ohm": 0.017475826628047694, "Im_ohm": -0.010197179736608995, "magnitude_mohm": 20.233313888592, "phase_deg": -30.2636468679304}], "soh_percent": 76.0053066422883, "runtime_identity": {"version": "battery_ui_voltage2v_20261031_v10", "manifest_sha256": "04de8ff22296966276f01d9dccfa8ea1ce292363c431f7d1249496eec5700b3f", "bit_sha256": "9f2007f1d0111b8a2fd24b974e44912fe41c9d7639d80657b3a433bfa9546aba", "boot_id": "c5528710-9dc5-4f9f-89a4-1a4a74e6a3e2"}, "model_identity": {"file": "lib_two_ridge.json", "sha256": "0970354e2c6609bacde8d6da1906e3d15ad8b8fdd1a2cb8b85d9601215e668df"}, "profile_identity": {"original_file_sha256": "94748514dca7ff0a71567c78620ec533777a52e7867361beb776d19c3a0a4bd5", "effective_profile": {"hardware_id": "Battery_EIS_REV_A", "board_serial": "pynq-ssh-192.168.2.99-serial-unread", "module_serial": "existing-ADDA-physical-serial-unread", "wiring_verified": true, "module_verified": true, "adc_clock_verified": false, "polarity_verified": false, "limits_confirmed": false, "chemistry": "unknown", "cell_id": "B04", "minimum_voltage_v": 2.0, "maximum_voltage_v": 4.0, "maximum_current_a": 0.4, "frontend_sha256": "db9117a973ce9a6e3053b5ef7571f11240776d77ca37fdf8b6a89f008ff9a047", "overlay_sha256": "9f2007f1d0111b8a2fd24b974e44912fe41c9d7639d80657b3a433bfa9546aba", "assembly_sha256": "f53cbee8d08a3656c9d681e1cc31ad869669dd1c514bddc3d7e2ccd7fbe0adb3", "adc_clock_hz": 7680000, "adc_reference_v": 2.5, "dac_reference_v": 5.0, "r_shunt_ohm": 0.1, "voltage_divider": 1.249, "r_load_nominal_ohm": 10.0, "voltage_dc_scale": 1.0, "current_dc_scale": 1.0, "dc_reference_source": "nominal only"}}, "calibration_identity": {"id": "positive10m-20261028", "sha256": "4dd5f68af0b5733bfc574c1449e0a8d0a33835ca6568469102f88f01748f69ba"}, "conditions": {"cell_model": "未知", "temperature_c": "未知", "soc": "未知", "rest_conditions": "未知"}, "measurement_elapsed_s": 18.156815843000004, "click_to_result_frame_s": null, "timing_evidence": "board_result.json state.elapsed_s; finite standalone batch run, no UI click", "zero_output_after": true, "zero_output_evidence": {"status_register": "0xbe038a15", "zero_ack": true, "busy": false, "service": "inactive"}, "operator_confirmation": "4好了", "archive_sha256": "a25f02a84a43124054ff222758588aec2e5293916d6a8a5764fde38f870dd9c9", "raw_file_count": 26}
{"batch_id": "batch_same_model_20_20261030", "battery_id": "B05", "attempt": 1, "session_path": "/home/xilinx/battery_eis_deploy_20261026/data/20250505T214840Z-3251454f", "local_session_path": "data/batch_20/raw/b05/attempt_01/session.zip", "source": "hardware", "started_at": "2026-11-01T07:56:16.877909+00:00", "finished_at": "2026-11-01T07:57:11.994695+00:00", "client_date": "2026-11-01", "board_started_at": "2025-05-05T21:48:40.182968+00:00", "board_finished_at": "2025-05-05T21:48:58.330834+00:00", "pre_voltage_v": 3.0157823230394016, "pre_voltage_source": "000_result.json zero-drive preflight", "status": "DONE", "quality_reasons": [], "rejection_reason": null, "frequency_repeats": [{"requested_frequency_hz": 80.0, "actual_frequency_hz": 80.0006091594696, "repeat": 0, "Re_ohm": 0.01279191307816868, "Im_ohm": -0.0015261899774201017, "magnitude_ohm": 0.012882635446468262, "phase_deg": -6.803739188929875, "quality_ok": true, "reasons": ["uncalibrated"], "raw_file": "001_raw.csv", "capture_metadata": "001_capture.json"}, {"requested_frequency_hz": 80.0, "actual_frequency_hz": 80.0006091594696, "repeat": 1, "Re_ohm": 0.012804472234078757, "Im_ohm": -0.0015225981407601052, "magnitude_ohm": 0.0128946816281574, "phase_deg": -6.781280599309002, "quality_ok": true, "reasons": ["uncalibrated"], "raw_file": "002_raw.csv", "capture_metadata": "002_capture.json"}, {"requested_frequency_hz": 17.8, "actual_frequency_hz": 17.811544239521027, "repeat": 0, "Re_ohm": 0.014065440253074634, "Im_ohm": -0.002359915857284736, "magnitude_ohm": 0.014262040960755798, "phase_deg": -9.524440793660979, "quality_ok": true, "reasons": ["uncalibrated"], "raw_file": "003_raw.csv", "capture_metadata": "003_capture.json"}, {"requested_frequency_hz": 17.8, "actual_frequency_hz": 17.811544239521027, "repeat": 1, "Re_ohm": 0.01405203503169942, "Im_ohm": -0.0023464564939187464, "magnitude_ohm": 0.014246597720507207, "phase_deg": -9.479977944023055, "quality_ok": true, "reasons": ["uncalibrated"], "raw_file": "004_raw.csv", "capture_metadata": "004_capture.json"}, {"requested_frequency_hz": 2.16, "actual_frequency_hz": 2.1653249859809875, "repeat": 0, "Re_ohm": 0.018736981288889298, "Im_ohm": -0.011236062736751042, "magnitude_ohm": 0.021847736121721924, "phase_deg": -30.949980430805642, "quality_ok": true, "reasons": ["uncalibrated"], "raw_file": "005_raw.csv", "capture_metadata": "005_capture.json"}, {"requested_frequency_hz": 2.16, "actual_frequency_hz": 2.1653249859809875, "repeat": 1, "Re_ohm": 0.018700358490404263, "Im_ohm": -0.011246234689679559, "magnitude_ohm": 0.02182157653252823, "phase_deg": -31.022339000879892, "quality_ok": true, "reasons": ["uncalibrated"], "raw_file": "006_raw.csv", "capture_metadata": "006_capture.json"}], "frequency_complex_means": [{"requested_frequency_hz": 80.0, "actual_frequency_hz": 80.0006091594696, "Re_ohm": 0.012798192656123718, "Im_ohm": -0.0015243940590901036, "magnitude_mohm": 12.888658289777423, "phase_deg": -6.792504646477613}, {"requested_frequency_hz": 17.8, "actual_frequency_hz": 17.811544239521027, "Re_ohm": 0.014058737642387027, "Im_ohm": -0.002353186175601741, "magnitude_mohm": 14.254318267616767, "phase_deg": -9.502221411691751}, {"requested_frequency_hz": 2.16, "actual_frequency_hz": 2.1653249859809875, "Re_ohm": 0.01871866988964678, "Im_ohm": -0.0112411487132153, "magnitude_mohm": 21.83465197410279, "phase_deg": -30.98613804306382}], "soh_percent": 71.94512089179646, "runtime_identity": {"version": "battery_ui_voltage2v_20261031_v10", "manifest_sha256": "04de8ff22296966276f01d9dccfa8ea1ce292363c431f7d1249496eec5700b3f", "bit_sha256": "9f2007f1d0111b8a2fd24b974e44912fe41c9d7639d80657b3a433bfa9546aba", "boot_id": "c5528710-9dc5-4f9f-89a4-1a4a74e6a3e2"}, "model_identity": {"file": "lib_two_ridge.json", "sha256": "0970354e2c6609bacde8d6da1906e3d15ad8b8fdd1a2cb8b85d9601215e668df"}, "profile_identity": {"original_file_sha256": "94748514dca7ff0a71567c78620ec533777a52e7867361beb776d19c3a0a4bd5", "effective_profile": {"hardware_id": "Battery_EIS_REV_A", "board_serial": "pynq-ssh-192.168.2.99-serial-unread", "module_serial": "existing-ADDA-physical-serial-unread", "wiring_verified": true, "module_verified": true, "adc_clock_verified": false, "polarity_verified": false, "limits_confirmed": false, "chemistry": "unknown", "cell_id": "B05", "minimum_voltage_v": 2.0, "maximum_voltage_v": 4.0, "maximum_current_a": 0.4, "frontend_sha256": "db9117a973ce9a6e3053b5ef7571f11240776d77ca37fdf8b6a89f008ff9a047", "overlay_sha256": "9f2007f1d0111b8a2fd24b974e44912fe41c9d7639d80657b3a433bfa9546aba", "assembly_sha256": "f53cbee8d08a3656c9d681e1cc31ad869669dd1c514bddc3d7e2ccd7fbe0adb3", "adc_clock_hz": 7680000, "adc_reference_v": 2.5, "dac_reference_v": 5.0, "r_shunt_ohm": 0.1, "voltage_divider": 1.249, "r_load_nominal_ohm": 10.0, "voltage_dc_scale": 1.0, "current_dc_scale": 1.0, "dc_reference_source": "nominal only"}}, "calibration_identity": {"id": "positive10m-20261028", "sha256": "4dd5f68af0b5733bfc574c1449e0a8d0a33835ca6568469102f88f01748f69ba"}, "conditions": {"cell_model": "未知", "temperature_c": "未知", "soc": "未知", "rest_conditions": "未知"}, "measurement_elapsed_s": 18.17450861299949, "click_to_result_frame_s": null, "timing_evidence": "board_result.json state.elapsed_s; finite standalone batch run, no UI click", "zero_output_after": true, "zero_output_evidence": {"status_register": "0xbe039115", "zero_ack": true, "busy": false, "service": "inactive"}, "operator_confirmation": "5", "archive_sha256": "1c208087248bab407fb5cf190f9f855baf837760f28286630753e0d7bd45dc7e", "raw_file_count": 26}
{"batch_id": "batch_same_model_20_20261030", "battery_id": "B06", "attempt": 1, "session_path": "/home/xilinx/battery_eis_deploy_20261026/data/20250505T215037Z-99480e1a", "local_session_path": "data/batch_20/raw/b06/attempt_01/session.zip", "source": "hardware", "started_at": "2026-11-01T07:58:14.256643+00:00", "finished_at": "2026-11-01T08:00:41.893684+00:00", "client_date": "2026-11-01", "board_started_at": "2025-05-05T21:50:37.918744+00:00", "board_finished_at": "2025-05-05T21:50:56.111404+00:00", "pre_voltage_v": 3.618466357855422, "pre_voltage_source": "000_result.json zero-drive preflight", "status": "DONE", "quality_reasons": [], "rejection_reason": null, "frequency_repeats": [{"requested_frequency_hz": 80.0, "actual_frequency_hz": 80.0006091594696, "repeat": 0, "Re_ohm": 0.012191337460335044, "Im_ohm": -0.0013609264065840311, "magnitude_ohm": 0.012267062800683229, "phase_deg": -6.369592028712912, "quality_ok": true, "reasons": ["uncalibrated"], "raw_file": "001_raw.csv", "capture_metadata": "001_capture.json"}, {"requested_frequency_hz": 80.0, "actual_frequency_hz": 80.0006091594696, "repeat": 1, "Re_ohm": 0.012179374086267918, "Im_ohm": -0.0013554260998046338, "magnitude_ohm": 0.012254563763973244, "phase_deg": -6.350239727001563, "quality_ok": true, "reasons": ["uncalibrated"], "raw_file": "002_raw.csv", "capture_metadata": "002_capture.json"}, {"requested_frequency_hz": 17.8, "actual_frequency_hz": 17.811544239521027, "repeat": 0, "Re_ohm": 0.01332296478576562, "Im_ohm": -0.0019147113069435556, "magnitude_ohm": 0.013459848070156226, "phase_deg": -8.17827111508951, "quality_ok": true, "reasons": ["uncalibrated"], "raw_file": "003_raw.csv", "capture_metadata": "003_capture.json"}, {"requested_frequency_hz": 17.8, "actual_frequency_hz": 17.811544239521027, "repeat": 1, "Re_ohm": 0.013318565939457622, "Im_ohm": -0.0019196673551103865, "magnitude_ohm": 0.013456200111396872, "phase_deg": -8.201823512007376, "quality_ok": true, "reasons": ["uncalibrated"], "raw_file": "004_raw.csv", "capture_metadata": "004_capture.json"}, {"requested_frequency_hz": 2.16, "actual_frequency_hz": 2.1653249859809875, "repeat": 0, "Re_ohm": 0.0182358764225651, "Im_ohm": -0.004766127999805727, "magnitude_ohm": 0.01884842606186516, "phase_deg": -14.647178299355833, "quality_ok": true, "reasons": ["uncalibrated"], "raw_file": "005_raw.csv", "capture_metadata": "005_capture.json"}, {"requested_frequency_hz": 2.16, "actual_frequency_hz": 2.1653249859809875, "repeat": 1, "Re_ohm": 0.018230279043080472, "Im_ohm": -0.0047628271636686245, "magnitude_ohm": 0.018842176004367404, "phase_deg": -14.641771176434618, "quality_ok": true, "reasons": ["uncalibrated"], "raw_file": "006_raw.csv", "capture_metadata": "006_capture.json"}], "frequency_complex_means": [{"requested_frequency_hz": 80.0, "actual_frequency_hz": 80.0006091594696, "Re_ohm": 0.01218535577330148, "Im_ohm": -0.0013581762531943325, "magnitude_mohm": 12.260813107484868, "phase_deg": -6.35992080993487}, {"requested_frequency_hz": 17.8, "actual_frequency_hz": 17.811544239521027, "Re_ohm": 0.013320765362611621, "Im_ohm": -0.0019171893310269712, "magnitude_mohm": 13.458023806516215, "phase_deg": -8.190045717508541}, {"requested_frequency_hz": 2.16, "actual_frequency_hz": 2.1653249859809875, "Re_ohm": 0.018233077732822785, "Im_ohm": -0.004764477581737175, "magnitude_mohm": 18.845301012136535, "phase_deg": -14.644475186214265}], "soh_percent": 83.89574922288662, "runtime_identity": {"version": "battery_ui_voltage2v_20261031_v10", "manifest_sha256": "04de8ff22296966276f01d9dccfa8ea1ce292363c431f7d1249496eec5700b3f", "bit_sha256": "9f2007f1d0111b8a2fd24b974e44912fe41c9d7639d80657b3a433bfa9546aba", "boot_id": "c5528710-9dc5-4f9f-89a4-1a4a74e6a3e2"}, "model_identity": {"file": "lib_two_ridge.json", "sha256": "0970354e2c6609bacde8d6da1906e3d15ad8b8fdd1a2cb8b85d9601215e668df"}, "profile_identity": {"original_file_sha256": "94748514dca7ff0a71567c78620ec533777a52e7867361beb776d19c3a0a4bd5", "effective_profile": {"hardware_id": "Battery_EIS_REV_A", "board_serial": "pynq-ssh-192.168.2.99-serial-unread", "module_serial": "existing-ADDA-physical-serial-unread", "wiring_verified": true, "module_verified": true, "adc_clock_verified": false, "polarity_verified": false, "limits_confirmed": false, "chemistry": "unknown", "cell_id": "B06", "minimum_voltage_v": 2.0, "maximum_voltage_v": 4.0, "maximum_current_a": 0.4, "frontend_sha256": "db9117a973ce9a6e3053b5ef7571f11240776d77ca37fdf8b6a89f008ff9a047", "overlay_sha256": "9f2007f1d0111b8a2fd24b974e44912fe41c9d7639d80657b3a433bfa9546aba", "assembly_sha256": "f53cbee8d08a3656c9d681e1cc31ad869669dd1c514bddc3d7e2ccd7fbe0adb3", "adc_clock_hz": 7680000, "adc_reference_v": 2.5, "dac_reference_v": 5.0, "r_shunt_ohm": 0.1, "voltage_divider": 1.249, "r_load_nominal_ohm": 10.0, "voltage_dc_scale": 1.0, "current_dc_scale": 1.0, "dc_reference_source": "nominal only"}}, "calibration_identity": {"id": "positive10m-20261028", "sha256": "4dd5f68af0b5733bfc574c1449e0a8d0a33835ca6568469102f88f01748f69ba"}, "conditions": {"cell_model": "未知", "temperature_c": "未知", "soc": "未知", "rest_conditions": "未知"}, "measurement_elapsed_s": 18.219706201000008, "click_to_result_frame_s": null, "timing_evidence": "board_result.json state.elapsed_s; finite standalone batch run, no UI click", "zero_output_after": true, "zero_output_evidence": {"status_register": "0xbe039815", "zero_ack": true, "busy": false, "service": "inactive"}, "operator_confirmation": "6", "archive_sha256": "42c2a6aaa30bb41bb667a133ca2cc824b09c8d9138038d2e3e70b8788edb4589", "raw_file_count": 26}
{"batch_id": "batch_same_model_20_20261030", "battery_id": "B07", "attempt": 1, "session_path": "/home/xilinx/battery_eis_deploy_20261026/data/20250505T215427Z-1685fb34", "local_session_path": "data/batch_20/raw/b07/attempt_01/session.zip", "source": "hardware", "started_at": "2026-11-01T08:02:04.024273+00:00", "finished_at": "2026-11-01T08:07:23.251166+00:00", "client_date": "2026-11-01", "board_started_at": "2025-05-05T21:54:27.221215+00:00", "board_finished_at": "2025-05-05T21:54:28.114655+00:00", "pre_voltage_v": 3.9152472463515595, "pre_voltage_source": "000_result.json zero-drive preflight", "status": "ERROR", "quality_reasons": ["raw_zero_current_over_10mA", "absolute_zero_current_over_1mA"], "rejection_reason": "zero_signal_check_failed", "frequency_repeats": [], "frequency_complex_means": [], "soh_percent": null, "runtime_identity": {"version": "battery_ui_voltage2v_20261031_v10", "manifest_sha256": "04de8ff22296966276f01d9dccfa8ea1ce292363c431f7d1249496eec5700b3f", "bit_sha256": "9f2007f1d0111b8a2fd24b974e44912fe41c9d7639d80657b3a433bfa9546aba", "boot_id": "c5528710-9dc5-4f9f-89a4-1a4a74e6a3e2"}, "model_identity": {"file": "lib_two_ridge.json", "sha256": "0970354e2c6609bacde8d6da1906e3d15ad8b8fdd1a2cb8b85d9601215e668df"}, "profile_identity": {"original_file_sha256": "94748514dca7ff0a71567c78620ec533777a52e7867361beb776d19c3a0a4bd5", "effective_profile": {"hardware_id": "Battery_EIS_REV_A", "board_serial": "pynq-ssh-192.168.2.99-serial-unread", "module_serial": "existing-ADDA-physical-serial-unread", "wiring_verified": true, "module_verified": true, "adc_clock_verified": false, "polarity_verified": false, "limits_confirmed": false, "chemistry": "unknown", "cell_id": "B07", "minimum_voltage_v": 2.0, "maximum_voltage_v": 4.0, "maximum_current_a": 0.4, "frontend_sha256": "db9117a973ce9a6e3053b5ef7571f11240776d77ca37fdf8b6a89f008ff9a047", "overlay_sha256": "9f2007f1d0111b8a2fd24b974e44912fe41c9d7639d80657b3a433bfa9546aba", "assembly_sha256": "f53cbee8d08a3656c9d681e1cc31ad869669dd1c514bddc3d7e2ccd7fbe0adb3", "adc_clock_hz": 7680000, "adc_reference_v": 2.5, "dac_reference_v": 5.0, "r_shunt_ohm": 0.1, "voltage_divider": 1.249, "r_load_nominal_ohm": 10.0, "voltage_dc_scale": 1.0, "current_dc_scale": 1.0, "dc_reference_source": "nominal only"}}, "calibration_identity": {"id": "positive10m-20261028", "sha256": "4dd5f68af0b5733bfc574c1449e0a8d0a33835ca6568469102f88f01748f69ba"}, "conditions": {"cell_model": "未知", "temperature_c": "未知", "soc": "未知", "rest_conditions": "未知"}, "measurement_elapsed_s": 0.8812206079992393, "click_to_result_frame_s": null, "timing_evidence": "board_result.json state.elapsed_s; finite standalone batch run, no UI click", "zero_output_after": true, "zero_output_evidence": {"status_register": "0xbe039915", "zero_ack": true, "busy": false, "service": "inactive"}, "operator_confirmation": "7", "archive_sha256": "a43e4309b01bacfd2bb76cdfb6b9a1e1c297967cafe8a3af4890d1f5ce03c332", "raw_file_count": 8}
