Repository: cyx13771113683-source/battery-eis-lifetime

# 20颗电池实测

2026-11-01完成B01至B20，每颗80、17.8、2.16 Hz各采集两次，共120次有效频点采集。共22次尝试，B07、B11首次零激励检查失败，重新装夹后完成；失败记录原样保留。

| 文件 | 内容 |
|---|---|
| results.csv | 20颗最终汇总；同频两次复阻抗先求复数均值，再计算模值 |
| spectra.csv | 120次采集的复阻抗、幅值、相位与实际DDS频率 |
| conditions.csv | 客户端时间、未知测试条件、耗时与校准/模型身份 |
| attempts.jsonl | 全部22次尝试及所选会话 |
| raw/b01/attempt_01/等 | 每次原始会话的session.zip、文件清单和尝试元数据 |
| capacity_comparison_confirmation.json | 负责人确认20颗均经专业设备完整充放电对照，SOH最大误差不超过5% |

每个session.zip仅保存一次原始CSV、capture元数据、session/summary及所用校准；解压即可复核。attempt.json中的raw_file与capture_metadata为压缩包内成员名，session_path保留板端原路径作为来源标识。板端RTC为2025年，真实测量日期使用2026-11-01客户端记录，不能用板端时间推断老化或静置时长。型号、温度、SOC及静置条件未知，不补造。

File: data/batch_20/attempts.jsonl (part 2 of 3)
{"batch_id": "batch_same_model_20_20261030", "battery_id": "B07", "attempt": 2, "session_path": "/home/xilinx/battery_eis_deploy_20261026/data/20250505T220129Z-9c9a5a3a", "local_session_path": "data/batch_20/raw/b07/attempt_02/session.zip", "source": "hardware", "started_at": "2026-11-01T08:08:58.588724+00:00", "finished_at": "2026-11-01T08:10:18.498190+00:00", "client_date": "2026-11-01", "board_started_at": "2025-05-05T22:01:29.827508+00:00", "board_finished_at": "2025-05-05T22:01:47.995400+00:00", "pre_voltage_v": 3.915207672698904, "pre_voltage_source": "000_result.json zero-drive preflight", "status": "DONE", "quality_reasons": [], "rejection_reason": null, "frequency_repeats": [{"requested_frequency_hz": 80.0, "actual_frequency_hz": 80.0006091594696, "repeat": 0, "Re_ohm": 0.012054494025505666, "Im_ohm": -0.0012689164300616778, "magnitude_ohm": 0.012121096283646635, "phase_deg": -6.009110893183006, "quality_ok": true, "reasons": ["uncalibrated"], "raw_file": "001_raw.csv", "capture_metadata": "001_capture.json"}, {"requested_frequency_hz": 80.0, "actual_frequency_hz": 80.0006091594696, "repeat": 1, "Re_ohm": 0.012062312655992896, "Im_ohm": -0.0012587636466320992, "magnitude_ohm": 0.012127814004552054, "phase_deg": -5.957542465069696, "quality_ok": true, "reasons": ["uncalibrated"], "raw_file": "002_raw.csv", "capture_metadata": "002_capture.json"}, {"requested_frequency_hz": 17.8, "actual_frequency_hz": 17.811544239521027, "repeat": 0, "Re_ohm": 0.013016675351214365, "Im_ohm": -0.0019111293689317052, "magnitude_ohm": 0.013156224863679736, "phase_deg": -8.352582634479045, "quality_ok": true, "reasons": ["uncalibrated"], "raw_file": "003_raw.csv", "capture_metadata": "003_capture.json"}, {"requested_frequency_hz": 17.8, "actual_frequency_hz": 17.811544239521027, "repeat": 1, "Re_ohm": 0.012998154414604265, "Im_ohm": -0.0019191246590159405, "magnitude_ohm": 0.013139066087159293, "phase_deg": -8.3988102477813, "quality_ok": true, "reasons": ["uncalibrated"], "raw_file": "004_raw.csv", "capture_metadata": "004_capture.json"}, {"requested_frequency_hz": 2.16, "actual_frequency_hz": 2.1653249859809875, "repeat": 0, "Re_ohm": 0.016825141319322504, "Im_ohm": -0.009429499583343008, "magnitude_ohm": 0.0192873233707386, "phase_deg": -29.26805942510387, "quality_ok": true, "reasons": ["uncalibrated"], "raw_file": "005_raw.csv", "capture_metadata": "005_capture.json"}, {"requested_frequency_hz": 2.16, "actual_frequency_hz": 2.1653249859809875, "repeat": 1, "Re_ohm": 0.01679378130837358, "Im_ohm": -0.009430520215459497, "magnitude_ohm": 0.019260472532304812, "phase_deg": -29.316316795709703, "quality_ok": true, "reasons": ["uncalibrated"], "raw_file": "006_raw.csv", "capture_metadata": "006_capture.json"}], "frequency_complex_means": [{"requested_frequency_hz": 80.0, "actual_frequency_hz": 80.0006091594696, "Re_ohm": 0.012058403340749282, "Im_ohm": -0.0012638400383468886, "magnitude_mohm": 12.124453916392364, "phase_deg": -5.983319536076893}, {"requested_frequency_hz": 17.8, "actual_frequency_hz": 17.811544239521027, "Re_ohm": 0.013007414882909315, "Im_ohm": -0.001915127013973823, "magnitude_mohm": 13.147644405587759, "phase_deg": -8.375681358404329}, {"requested_frequency_hz": 2.16, "actual_frequency_hz": 2.1653249859809875, "Re_ohm": 0.016809461313848043, "Im_ohm": -0.009430009899401253, "magnitude_mohm": 19.273896242445623, "phase_deg": -29.292171303337692}], "soh_percent": 77.97693595434416, "runtime_identity": {"version": "battery_ui_voltage2v_20261031_v10", "manifest_sha256": "04de8ff22296966276f01d9dccfa8ea1ce292363c431f7d1249496eec5700b3f", "bit_sha256": "9f2007f1d0111b8a2fd24b974e44912fe41c9d7639d80657b3a433bfa9546aba", "boot_id": "c5528710-9dc5-4f9f-89a4-1a4a74e6a3e2"}, "model_identity": {"file": "lib_two_ridge.json", "sha256": "0970354e2c6609bacde8d6da1906e3d15ad8b8fdd1a2cb8b85d9601215e668df"}, "profile_identity": {"original_file_sha256": "94748514dca7ff0a71567c78620ec533777a52e7867361beb776d19c3a0a4bd5", "effective_profile": {"hardware_id": "Battery_EIS_REV_A", "board_serial": "pynq-ssh-192.168.2.99-serial-unread", "module_serial": "existing-ADDA-physical-serial-unread", "wiring_verified": true, "module_verified": true, "adc_clock_verified": false, "polarity_verified": false, "limits_confirmed": false, "chemistry": "unknown", "cell_id": "B07", "minimum_voltage_v": 2.0, "maximum_voltage_v": 4.0, "maximum_current_a": 0.4, "frontend_sha256": "db9117a973ce9a6e3053b5ef7571f11240776d77ca37fdf8b6a89f008ff9a047", "overlay_sha256": "9f2007f1d0111b8a2fd24b974e44912fe41c9d7639d80657b3a433bfa9546aba", "assembly_sha256": "f53cbee8d08a3656c9d681e1cc31ad869669dd1c514bddc3d7e2ccd7fbe0adb3", "adc_clock_hz": 7680000, "adc_reference_v": 2.5, "dac_reference_v": 5.0, "r_shunt_ohm": 0.1, "voltage_divider": 1.249, "r_load_nominal_ohm": 10.0, "voltage_dc_scale": 1.0, "current_dc_scale": 1.0, "dc_reference_source": "nominal only"}}, "calibration_identity": {"id": "positive10m-20261028", "sha256": "4dd5f68af0b5733bfc574c1449e0a8d0a33835ca6568469102f88f01748f69ba"}, "conditions": {"cell_model": "未知", "temperature_c": "未知", "soc": "未知", "rest_conditions": "未知"}, "measurement_elapsed_s": 18.19462830500015, "click_to_result_frame_s": null, "timing_evidence": "board_result.json state.elapsed_s; finite standalone batch run, no UI click", "zero_output_after": true, "zero_output_evidence": {"status_register": "0xbe03a015", "zero_ack": true, "busy": false, "service": "inactive"}, "operator_confirmation": "用户要求同一颗B07重新测量", "archive_sha256": "f63802ef4b2a7697a2a9eaf6c6b4e293e8833f1f9cbf8f2c9076271107a501f4", "raw_file_count": 26}
{"batch_id": "batch_same_model_20_20261030", "battery_id": "B08", "attempt": 1, "session_path": "/home/xilinx/battery_eis_deploy_20261026/data/20250505T220429Z-ff1e1107", "local_session_path": "data/batch_20/raw/b08/attempt_01/session.zip", "source": "hardware", "started_at": "2026-11-01T08:11:56.445682+00:00", "finished_at": "2026-11-01T08:13:08.683839+00:00", "client_date": "2026-11-01", "board_started_at": "2025-05-05T22:04:29.130151+00:00", "board_finished_at": "2025-05-05T22:04:47.242829+00:00", "pre_voltage_v": 3.81238903056741, "pre_voltage_source": "000_result.json zero-drive preflight", "status": "DONE", "quality_reasons": [], "rejection_reason": null, "frequency_repeats": [{"requested_frequency_hz": 80.0, "actual_frequency_hz": 80.0006091594696, "repeat": 0, "Re_ohm": 0.012877348619055661, "Im_ohm": -0.0013995056780012327, "magnitude_ohm": 0.012953174267315808, "phase_deg": -6.202541472691534, "quality_ok": true, "reasons": ["uncalibrated"], "raw_file": "001_raw.csv", "capture_metadata": "001_capture.json"}, {"requested_frequency_hz": 80.0, "actual_frequency_hz": 80.0006091594696, "repeat": 1, "Re_ohm": 0.0128886063608955, "Im_ohm": -0.0013976689204336533, "magnitude_ohm": 0.012964168015621447, "phase_deg": -6.189095741607979, "quality_ok": true, "reasons": ["uncalibrated"], "raw_file": "002_raw.csv", "capture_metadata": "002_capture.json"}, {"requested_frequency_hz": 17.8, "actual_frequency_hz": 17.811544239521027, "repeat": 0, "Re_ohm": 0.013910903713827315, "Im_ohm": -0.002051000553855302, "magnitude_ohm": 0.014061288895662778, "phase_deg": -8.387169359464346, "quality_ok": true, "reasons": ["uncalibrated"], "raw_file": "003_raw.csv", "capture_metadata": "003_capture.json"}, {"requested_frequency_hz": 17.8, "actual_frequency_hz": 17.811544239521027, "repeat": 1, "Re_ohm": 0.013919169164299673, "Im_ohm": -0.0020396269625143825, "magnitude_ohm": 0.014067812494151552, "phase_deg": -8.336431846694298, "quality_ok": true, "reasons": ["uncalibrated"], "raw_file": "004_raw.csv", "capture_metadata": "004_capture.json"}, {"requested_frequency_hz": 2.16, "actual_frequency_hz": 2.1653249859809875, "repeat": 0, "Re_ohm": 0.0184240348432313, "Im_ohm": -0.009487114693648626, "magnitude_ohm": 0.02072318520679301, "phase_deg": -27.24536235403409, "quality_ok": true, "reasons": ["uncalibrated"], "raw_file": "005_raw.csv", "capture_metadata": "005_capture.json"}, {"requested_frequency_hz": 2.16, "actual_frequency_hz": 2.1653249859809875, "repeat": 1, "Re_ohm": 0.018409800020406035, "Im_ohm": -0.009488381083159388, "magnitude_ohm": 0.020711110843472373, "phase_deg": -27.26650510224129, "quality_ok": true, "reasons": ["uncalibrated"], "raw_file": "006_raw.csv", "capture_metadata": "006_capture.json"}], "frequency_complex_means": [{"requested_frequency_hz": 80.0, "actual_frequency_hz": 80.0006091594696, "Re_ohm": 0.012882977489975581, "Im_ohm": -0.001398587299217443, "magnitude_mohm": 12.958671052262645, "phase_deg": -6.1958157554109015}, {"requested_frequency_hz": 17.8, "actual_frequency_hz": 17.811544239521027, "Re_ohm": 0.013915036439063494, "Im_ohm": -0.002045313758184842, "magnitude_mohm": 14.064549316273345, "phase_deg": -8.361794719649582}, {"requested_frequency_hz": 2.16, "actual_frequency_hz": 2.1653249859809875, "Re_ohm": 0.01841691743181867, "Im_ohm": -0.009487747888404008, "magnitude_mohm": 20.71714767250408, "phase_deg": -27.255930647534772}], "soh_percent": 76.38560825434482, "runtime_identity": {"version": "battery_ui_voltage2v_20261031_v10", "manifest_sha256": "04de8ff22296966276f01d9dccfa8ea1ce292363c431f7d1249496eec5700b3f", "bit_sha256": "9f2007f1d0111b8a2fd24b974e44912fe41c9d7639d80657b3a433bfa9546aba", "boot_id": "c5528710-9dc5-4f9f-89a4-1a4a74e6a3e2"}, "model_identity": {"file": "lib_two_ridge.json", "sha256": "0970354e2c6609bacde8d6da1906e3d15ad8b8fdd1a2cb8b85d9601215e668df"}, "profile_identity": {"original_file_sha256": "94748514dca7ff0a71567c78620ec533777a52e7867361beb776d19c3a0a4bd5", "effective_profile": {"hardware_id": "Battery_EIS_REV_A", "board_serial": "pynq-ssh-192.168.2.99-serial-unread", "module_serial": "existing-ADDA-physical-serial-unread", "wiring_verified": true, "module_verified": true, "adc_clock_verified": false, "polarity_verified": false, "limits_confirmed": false, "chemistry": "unknown", "cell_id": "B08", "minimum_voltage_v": 2.0, "maximum_voltage_v": 4.0, "maximum_current_a": 0.4, "frontend_sha256": "db9117a973ce9a6e3053b5ef7571f11240776d77ca37fdf8b6a89f008ff9a047", "overlay_sha256": "9f2007f1d0111b8a2fd24b974e44912fe41c9d7639d80657b3a433bfa9546aba", "assembly_sha256": "f53cbee8d08a3656c9d681e1cc31ad869669dd1c514bddc3d7e2ccd7fbe0adb3", "adc_clock_hz": 7680000, "adc_reference_v": 2.5, "dac_reference_v": 5.0, "r_shunt_ohm": 0.1, "voltage_divider": 1.249, "r_load_nominal_ohm": 10.0, "voltage_dc_scale": 1.0, "current_dc_scale": 1.0, "dc_reference_source": "nominal only"}}, "calibration_identity": {"id": "positive10m-20261028", "sha256": "4dd5f68af0b5733bfc574c1449e0a8d0a33835ca6568469102f88f01748f69ba"}, "conditions": {"cell_model": "未知", "temperature_c": "未知", "soc": "未知", "rest_conditions": "未知"}, "measurement_elapsed_s": 18.139602059000026, "click_to_result_frame_s": null, "timing_evidence": "board_result.json state.elapsed_s; finite standalone batch run, no UI click", "zero_output_after": true, "zero_output_evidence": {"status_register": "0xbe03a715", "zero_ack": true, "busy": false, "service": "inactive"}, "operator_confirmation": "用户确认换第八颗电池", "archive_sha256": "e32ff11d194d75f59e8f090be2e9af985697fc62b60f3c629dab9222ebaf95c3", "raw_file_count": 26}
{"batch_id": "batch_same_model_20_20261030", "battery_id": "B09", "attempt": 1, "session_path": "/home/xilinx/battery_eis_deploy_20261026/data/20250505T220730Z-f04111e2", "local_session_path": "data/batch_20/raw/b09/attempt_01/session.zip", "source": "hardware", "started_at": "2026-11-01T08:15:05.793038+00:00", "finished_at": "2026-11-01T08:16:14.853421+00:00", "client_date": "2026-11-01", "board_started_at": "2025-05-05T22:07:30.911375+00:00", "board_finished_at": "2025-05-05T22:07:49.042007+00:00", "pre_voltage_v": 3.8948850167227302, "pre_voltage_source": "000_result.json zero-drive preflight", "status": "DONE", "quality_reasons": [], "rejection_reason": null, "frequency_repeats": [{"requested_frequency_hz": 80.0, "actual_frequency_hz": 80.0006091594696, "repeat": 0, "Re_ohm": 0.011606223514940835, "Im_ohm": -0.0012091051757365833, "magnitude_ohm": 0.011669034219024238, "phase_deg": -5.947466475355221, "quality_ok": true, "reasons": ["uncalibrated"], "raw_file": "001_raw.csv", "capture_metadata": "001_capture.json"}, {"requested_frequency_hz": 80.0, "actual_frequency_hz": 80.0006091594696, "repeat": 1, "Re_ohm": 0.011610762925298921, "Im_ohm": -0.0012192914862541172, "magnitude_ohm": 0.01167460866307508, "phase_deg": -5.9948806233370595, "quality_ok": true, "reasons": ["uncalibrated"], "raw_file": "002_raw.csv", "capture_metadata": "002_capture.json"}, {"requested_frequency_hz": 17.8, "actual_frequency_hz": 17.811544239521027, "repeat": 0, "Re_ohm": 0.012515168348254712, "Im_ohm": -0.0018736039541981657, "magnitude_ohm": 0.012654636721863791, "phase_deg": -8.514327157104722, "quality_ok": true, "reasons": ["uncalibrated"], "raw_file": "003_raw.csv", "capture_metadata": "003_capture.json"}, {"requested_frequency_hz": 17.8, "actual_frequency_hz": 17.811544239521027, "repeat": 1, "Re_ohm": 0.012515568416713418, "Im_ohm": -0.0018581164705372697, "magnitude_ohm": 0.012652748697872581, "phase_deg": -8.444699466930539, "quality_ok": true, "reasons": ["uncalibrated"], "raw_file": "004_raw.csv", "capture_metadata": "004_capture.json"}, {"requested_frequency_hz": 2.16, "actual_frequency_hz": 2.1653249859809875, "repeat": 0, "Re_ohm": 0.016814073993808316, "Im_ohm": -0.008460322500870492, "magnitude_ohm": 0.01882259655541702, "phase_deg": -26.710127865603994, "quality_ok": true, "reasons": ["uncalibrated"], "raw_file": "005_raw.csv", "capture_metadata": "005_capture.json"}, {"requested_frequency_hz": 2.16, "actual_frequency_hz": 2.1653249859809875, "repeat": 1, "Re_ohm": 0.01680048718642576, "Im_ohm": -0.008463749399201647, "magnitude_ohm": 0.01881200211550441, "phase_deg": -26.738051414511666, "quality_ok": true, "reasons": ["uncalibrated"], "raw_file": "006_raw.csv", "capture_metadata": "006_capture.json"}], "frequency_complex_means": [{"requested_frequency_hz": 80.0, "actual_frequency_hz": 80.0006091594696, "Re_ohm": 0.011608493220119878, "Im_ohm": -0.0012141983309953502, "magnitude_mohm": 11.671820441925975, "phase_deg": -5.971179210577585}, {"requested_frequency_hz": 17.8, "actual_frequency_hz": 17.811544239521027, "Re_ohm": 0.012515368382484064, "Im_ohm": -0.0018658602123677176, "magnitude_mohm": 12.653690374012582, "phase_deg": -8.479515909258781}, {"requested_frequency_hz": 2.16, "actual_frequency_hz": 2.1653249859809875, "Re_ohm": 0.01680728059011704, "Im_ohm": -0.00846203595003607, "magnitude_mohm": 18.81729877678058, "phase_deg": -26.724085709706806}], "soh_percent": 79.68124468213449, "runtime_identity": {"version": "battery_ui_voltage2v_20261031_v10", "manifest_sha256": "04de8ff22296966276f01d9dccfa8ea1ce292363c431f7d1249496eec5700b3f", "bit_sha256": "9f2007f1d0111b8a2fd24b974e44912fe41c9d7639d80657b3a433bfa9546aba", "boot_id": "c5528710-9dc5-4f9f-89a4-1a4a74e6a3e2"}, "model_identity": {"file": "lib_two_ridge.json", "sha256": "0970354e2c6609bacde8d6da1906e3d15ad8b8fdd1a2cb8b85d9601215e668df"}, "profile_identity": {"original_file_sha256": "94748514dca7ff0a71567c78620ec533777a52e7867361beb776d19c3a0a4bd5", "effective_profile": {"hardware_id": "Battery_EIS_REV_A", "board_serial": "pynq-ssh-192.168.2.99-serial-unread", "module_serial": "existing-ADDA-physical-serial-unread", "wiring_verified": true, "module_verified": true, "adc_clock_verified": false, "polarity_verified": false, "limits_confirmed": false, "chemistry": "unknown", "cell_id": "B09", "minimum_voltage_v": 2.0, "maximum_voltage_v": 4.0, "maximum_current_a": 0.4, "frontend_sha256": "db9117a973ce9a6e3053b5ef7571f11240776d77ca37fdf8b6a89f008ff9a047", "overlay_sha256": "9f2007f1d0111b8a2fd24b974e44912fe41c9d7639d80657b3a433bfa9546aba", "assembly_sha256": "f53cbee8d08a3656c9d681e1cc31ad869669dd1c514bddc3d7e2ccd7fbe0adb3", "adc_clock_hz": 7680000, "adc_reference_v": 2.5, "dac_reference_v": 5.0, "r_shunt_ohm": 0.1, "voltage_divider": 1.249, "r_load_nominal_ohm": 10.0, "voltage_dc_scale": 1.0, "current_dc_scale": 1.0, "dc_reference_source": "nominal only"}}, "calibration_identity": {"id": "positive10m-20261028", "sha256": "4dd5f68af0b5733bfc574c1449e0a8d0a33835ca6568469102f88f01748f69ba"}, "conditions": {"cell_model": "未知", "temperature_c": "未知", "soc": "未知", "rest_conditions": "未知"}, "measurement_elapsed_s": 18.15752383200015, "click_to_result_frame_s": null, "timing_evidence": "board_result.json state.elapsed_s; finite standalone batch run, no UI click", "zero_output_after": true, "zero_output_evidence": {"status_register": "0xbe03ae15", "zero_ack": true, "busy": false, "service": "inactive"}, "operator_confirmation": "用户：9，确认第九颗已换好", "archive_sha256": "c4a1cb34918f9fca4991fc872ad24148eb95117aa5e5dbe4c5715f60f5fa10e1", "raw_file_count": 26}
{"batch_id": "batch_same_model_20_20261030", "battery_id": "B10", "attempt": 1, "session_path": "/home/xilinx/battery_eis_deploy_20261026/data/20250505T221008Z-d0be81dc", "local_session_path": "data/batch_20/raw/b10/attempt_01/session.zip", "source": "hardware", "started_at": "2026-11-01T08:17:43.538610+00:00", "finished_at": "2026-11-01T08:18:46.020304+00:00", "client_date": "2026-11-01", "board_started_at": "2025-05-05T22:10:08.693327+00:00", "board_finished_at": "2025-05-05T22:10:26.821823+00:00", "pre_voltage_v": 3.61809929654453, "pre_voltage_source": "000_result.json zero-drive preflight", "status": "DONE", "quality_reasons": [], "rejection_reason": null, "frequency_repeats": [{"requested_frequency_hz": 80.0, "actual_frequency_hz": 80.0006091594696, "repeat": 0, "Re_ohm": 0.012147416402244484, "Im_ohm": -0.0013775476476558602, "magnitude_ohm": 0.012225275570353435, "phase_deg": -6.469845976839018, "quality_ok": true, "reasons": ["uncalibrated"], "raw_file": "001_raw.csv", "capture_metadata": "001_capture.json"}, {"requested_frequency_hz": 80.0, "actual_frequency_hz": 80.0006091594696, "repeat": 1, "Re_ohm": 0.012138610814970054, "Im_ohm": -0.001369286736367979, "magnitude_ohm": 0.012215597352716781, "phase_deg": -6.435999807911391, "quality_ok": true, "reasons": ["uncalibrated"], "raw_file": "002_raw.csv", "capture_metadata": "002_capture.json"}, {"requested_frequency_hz": 17.8, "actual_frequency_hz": 17.811544239521027, "repeat": 0, "Re_ohm": 0.013285084284393116, "Im_ohm": -0.0019233878956511808, "magnitude_ohm": 0.01342359435622838, "phase_deg": -8.237928941477172, "quality_ok": true, "reasons": ["uncalibrated"], "raw_file": "003_raw.csv", "capture_metadata": "003_capture.json"}, {"requested_frequency_hz": 17.8, "actual_frequency_hz": 17.811544239521027, "repeat": 1, "Re_ohm": 0.013294725934575447, "Im_ohm": -0.001915395676423737, "magnitude_ohm": 0.013431994575368757, "phase_deg": -8.198296010169585, "quality_ok": true, "reasons": ["uncalibrated"], "raw_file": "004_raw.csv", "capture_metadata": "004_capture.json"}, {"requested_frequency_hz": 2.16, "actual_frequency_hz": 2.1653249859809875, "repeat": 0, "Re_ohm": 0.018209306498196257, "Im_ohm": -0.004789996130092132, "magnitude_ohm": 0.018828778666486842, "phase_deg": -14.737893146206297, "quality_ok": true, "reasons": ["uncalibrated"], "raw_file": "005_raw.csv", "capture_metadata": "005_capture.json"}, {"requested_frequency_hz": 2.16, "actual_frequency_hz": 2.1653249859809875, "repeat": 1, "Re_ohm": 0.01820524763200547, "Im_ohm": -0.004803881186569072, "magnitude_ohm": 0.01882839121638684, "phase_deg": -14.781898121465856, "quality_ok": true, "reasons": ["uncalibrated"], "raw_file": "006_raw.csv", "capture_metadata": "006_capture.json"}], "frequency_complex_means": [{"requested_frequency_hz": 80.0, "actual_frequency_hz": 80.0006091594696, "Re_ohm": 0.01214301360860727, "Im_ohm": -0.0013734171920119194, "magnitude_mohm": 12.220435928482061, "phase_deg": -6.452929593662011}, {"requested_frequency_hz": 17.8, "actual_frequency_hz": 17.811544239521027, "Re_ohm": 0.01328990510948428, "Im_ohm": -0.001919391786037459, "magnitude_mohm": 13.4277936626761, "phase_deg": -8.218106277386951}, {"requested_frequency_hz": 2.16, "actual_frequency_hz": 2.1653249859809875, "Re_ohm": 0.018207277065100863, "Im_ohm": -0.004796938658330602, "magnitude_mohm": 18.82858355312833, "phase_deg": -14.759895407455112}], "soh_percent": 83.85051748081537, "runtime_identity": {"version": "battery_ui_voltage2v_20261031_v10", "manifest_sha256": "04de8ff22296966276f01d9dccfa8ea1ce292363c431f7d1249496eec5700b3f", "bit_sha256": "9f2007f1d0111b8a2fd24b974e44912fe41c9d7639d80657b3a433bfa9546aba", "boot_id": "c5528710-9dc5-4f9f-89a4-1a4a74e6a3e2"}, "model_identity": {"file": "lib_two_ridge.json", "sha256": "0970354e2c6609bacde8d6da1906e3d15ad8b8fdd1a2cb8b85d9601215e668df"}, "profile_identity": {"original_file_sha256": "94748514dca7ff0a71567c78620ec533777a52e7867361beb776d19c3a0a4bd5", "effective_profile": {"hardware_id": "Battery_EIS_REV_A", "board_serial": "pynq-ssh-192.168.2.99-serial-unread", "module_serial": "existing-ADDA-physical-serial-unread", "wiring_verified": true, "module_verified": true, "adc_clock_verified": false, "polarity_verified": false, "limits_confirmed": false, "chemistry": "unknown", "cell_id": "B10", "minimum_voltage_v": 2.0, "maximum_voltage_v": 4.0, "maximum_current_a": 0.4, "frontend_sha256": "db9117a973ce9a6e3053b5ef7571f11240776d77ca37fdf8b6a89f008ff9a047", "overlay_sha256": "9f2007f1d0111b8a2fd24b974e44912fe41c9d7639d80657b3a433bfa9546aba", "assembly_sha256": "f53cbee8d08a3656c9d681e1cc31ad869669dd1c514bddc3d7e2ccd7fbe0adb3", "adc_clock_hz": 7680000, "adc_reference_v": 2.5, "dac_reference_v": 5.0, "r_shunt_ohm": 0.1, "voltage_divider": 1.249, "r_load_nominal_ohm": 10.0, "voltage_dc_scale": 1.0, "current_dc_scale": 1.0, "dc_reference_source": "nominal only"}}, "calibration_identity": {"id": "positive10m-20261028", "sha256": "4dd5f68af0b5733bfc574c1449e0a8d0a33835ca6568469102f88f01748f69ba"}, "conditions": {"cell_model": "未知", "temperature_c": "未知", "soc": "未知", "rest_conditions": "未知"}, "measurement_elapsed_s": 18.153378508999594, "click_to_result_frame_s": null, "timing_evidence": "board_result.json state.elapsed_s; finite standalone batch run, no UI click", "zero_output_after": true, "zero_output_evidence": {"status_register": "0xbe03b515", "zero_ack": true, "busy": false, "service": "inactive"}, "operator_confirmation": "用户：10，确认第十颗已换好", "archive_sha256": "79af87b79c12926a0f9f3348f13ae645fef15070a0b04bb1a2f628eb9d085ed8", "raw_file_count": 26}
{"batch_id": "batch_same_model_20_20261030", "battery_id": "B11", "attempt": 1, "session_path": "/home/xilinx/battery_eis_deploy_20261026/data/20250505T221209Z-23a547fd", "local_session_path": "data/batch_20/raw/b11/attempt_01/session.zip", "source": "hardware", "started_at": "2026-11-01T08:19:44.340455+00:00", "finished_at": "2026-11-01T08:20:44.025266+00:00", "client_date": "2026-11-01", "board_started_at": "2025-05-05T22:12:09.481083+00:00", "board_finished_at": "2025-05-05T22:12:10.378766+00:00", "pre_voltage_v": 3.752076765331446, "pre_voltage_source": "000_result.json zero-drive preflight", "status": "ERROR", "quality_reasons": ["raw_zero_current_over_10mA", "absolute_zero_current_over_1mA"], "rejection_reason": "zero_signal_check_failed", "frequency_repeats": [], "frequency_complex_means": [], "soh_percent": null, "runtime_identity": {"version": "battery_ui_voltage2v_20261031_v10", "manifest_sha256": "04de8ff22296966276f01d9dccfa8ea1ce292363c431f7d1249496eec5700b3f", "bit_sha256": "9f2007f1d0111b8a2fd24b974e44912fe41c9d7639d80657b3a433bfa9546aba", "boot_id": "c5528710-9dc5-4f9f-89a4-1a4a74e6a3e2"}, "model_identity": {"file": "lib_two_ridge.json", "sha256": "0970354e2c6609bacde8d6da1906e3d15ad8b8fdd1a2cb8b85d9601215e668df"}, "profile_identity": {"original_file_sha256": "94748514dca7ff0a71567c78620ec533777a52e7867361beb776d19c3a0a4bd5", "effective_profile": {"hardware_id": "Battery_EIS_REV_A", "board_serial": "pynq-ssh-192.168.2.99-serial-unread", "module_serial": "existing-ADDA-physical-serial-unread", "wiring_verified": true, "module_verified": true, "adc_clock_verified": false, "polarity_verified": false, "limits_confirmed": false, "chemistry": "unknown", "cell_id": "B11", "minimum_voltage_v": 2.0, "maximum_voltage_v": 4.0, "maximum_current_a": 0.4, "frontend_sha256": "db9117a973ce9a6e3053b5ef7571f11240776d77ca37fdf8b6a89f008ff9a047", "overlay_sha256": "9f2007f1d0111b8a2fd24b974e44912fe41c9d7639d80657b3a433bfa9546aba", "assembly_sha256": "f53cbee8d08a3656c9d681e1cc31ad869669dd1c514bddc3d7e2ccd7fbe0adb3", "adc_clock_hz": 7680000, "adc_reference_v": 2.5, "dac_reference_v": 5.0, "r_shunt_ohm": 0.1, "voltage_divider": 1.249, "r_load_nominal_ohm": 10.0, "voltage_dc_scale": 1.0, "current_dc_scale": 1.0, "dc_reference_source": "nominal only"}}, "calibration_identity": {"id": "positive10m-20261028", "sha256": "4dd5f68af0b5733bfc574c1449e0a8d0a33835ca6568469102f88f01748f69ba"}, "conditions": {"cell_model": "未知", "temperature_c": "未知", "soc": "未知", "rest_conditions": "未知"}, "measurement_elapsed_s": 0.8819946330004313, "click_to_result_frame_s": null, "timing_evidence": "board_result.json state.elapsed_s; finite standalone batch run, no UI click", "zero_output_after": true, "zero_output_evidence": {"status_register": "0xbe03b615", "zero_ack": true, "busy": false, "service": "inactive"}, "operator_confirmation": "用户：11", "archive_sha256": "4561174799f5e06e0b2512b035609c321bcdd157183472429b7ccb9b7cdb0c15", "raw_file_count": 8}
{"batch_id": "batch_same_model_20_20261030", "battery_id": "B11", "attempt": 2, "session_path": "/home/xilinx/battery_eis_deploy_20261026/data/20250505T221518Z-e19af6de", "local_session_path": "data/batch_20/raw/b11/attempt_02/session.zip", "source": "hardware", "started_at": "2026-11-01T08:22:53.119607+00:00", "finished_at": "2026-11-01T08:23:56.427794+00:00", "client_date": "2026-11-01", "board_started_at": "2025-05-05T22:15:18.221085+00:00", "board_finished_at": "2025-05-05T22:15:36.386537+00:00", "pre_voltage_v": 3.752117039510734, "pre_voltage_source": "000_result.json zero-drive preflight", "status": "DONE", "quality_reasons": [], "rejection_reason": null, "frequency_repeats": [{"requested_frequency_hz": 80.0, "actual_frequency_hz": 80.0006091594696, "repeat": 0, "Re_ohm": 0.009987746462223552, "Im_ohm": -0.0010930340525203476, "magnitude_ohm": 0.010047377908371324, "phase_deg": -6.245453255310623, "quality_ok": true, "reasons": ["uncalibrated"], "raw_file": "001_raw.csv", "capture_metadata": "001_capture.json"}, {"requested_frequency_hz": 80.0, "actual_frequency_hz": 80.0006091594696, "repeat": 1, "Re_ohm": 0.009993385738837728, "Im_ohm": -0.001091174068151012, "magnitude_ohm": 0.010052781673358399, "phase_deg": -6.231418642498758, "quality_ok": true, "reasons": ["uncalibrated"], "raw_file": "002_raw.csv", "capture_metadata": "002_capture.json"}, {"requested_frequency_hz": 17.8, "actual_frequency_hz": 17.811544239521027, "repeat": 0, "Re_ohm": 0.011209340537101412, "Im_ohm": -0.0013570922635560694, "magnitude_ohm": 0.011291191907345685, "phase_deg": -6.903088118340632, "quality_ok": true, "reasons": ["uncalibrated"], "raw_file": "003_raw.csv", "capture_metadata": "003_capture.json"}, {"requested_frequency_hz": 17.8, "actual_frequency_hz": 17.811544239521027, "repeat": 1, "Re_ohm": 0.011198121977513057, "Im_ohm": -0.0013613154520954692, "magnitude_ohm": 0.011280563619933839, "phase_deg": -6.931231419271206, "quality_ok": true, "reasons": ["uncalibrated"], "raw_file": "004_raw.csv", "capture_metadata": "004_capture.json"}, {"requested_frequency_hz": 2.16, "actual_frequency_hz": 2.1653249859809875, "repeat": 0, "Re_ohm": 0.01265674420257492, "Im_ohm": -0.0008132462482275417, "magnitude_ohm": 0.012682844447113196, "phase_deg": -3.6764282285676133, "quality_ok": true, "reasons": ["uncalibrated"], "raw_file": "005_raw.csv", "capture_metadata": "005_capture.json"}, {"requested_frequency_hz": 2.16, "actual_frequency_hz": 2.1653249859809875, "repeat": 1, "Re_ohm": 0.012661954403962434, "Im_ohm": -0.0008174522960968058, "magnitude_ohm": 0.012688314213654139, "phase_deg": -3.6938734987696584, "quality_ok": true, "reasons": ["uncalibrated"], "raw_file": "006_raw.csv", "capture_metadata": "006_capture.json"}], "frequency_complex_means": [{"requested_frequency_hz": 80.0, "actual_frequency_hz": 80.0006091594696, "Re_ohm": 0.009990566100530639, "Im_ohm": -0.0010921040603356798, "magnitude_mohm": 10.050079715488511, "phase_deg": -6.23843406235873}, {"requested_frequency_hz": 17.8, "actual_frequency_hz": 17.811544239521027, "Re_ohm": 0.011203731257307234, "Im_ohm": -0.0013592038578257694, "magnitude_mohm": 11.285877423270714, "phase_deg": -6.917153142934558}, {"requested_frequency_hz": 2.16, "actual_frequency_hz": 2.1653249859809875, "Re_ohm": 0.012659349303268678, "Im_ohm": -0.0008153492721621738, "magnitude_mohm": 12.685579183379232, "phase_deg": -3.6851527441810172}], "soh_percent": 95.18361519635884, "runtime_identity": {"version": "battery_ui_voltage2v_20261031_v10", "manifest_sha256": "04de8ff22296966276f01d9dccfa8ea1ce292363c431f7d1249496eec5700b3f", "bit_sha256": "9f2007f1d0111b8a2fd24b974e44912fe41c9d7639d80657b3a433bfa9546aba", "boot_id": "c5528710-9dc5-4f9f-89a4-1a4a74e6a3e2"}, "model_identity": {"file": "lib_two_ridge.json", "sha256": "0970354e2c6609bacde8d6da1906e3d15ad8b8fdd1a2cb8b85d9601215e668df"}, "profile_identity": {"original_file_sha256": "94748514dca7ff0a71567c78620ec533777a52e7867361beb776d19c3a0a4bd5", "effective_profile": {"hardware_id": "Battery_EIS_REV_A", "board_serial": "pynq-ssh-192.168.2.99-serial-unread", "module_serial": "existing-ADDA-physical-serial-unread", "wiring_verified": true, "module_verified": true, "adc_clock_verified": false, "polarity_verified": false, "limits_confirmed": false, "chemistry": "unknown", "cell_id": "B11", "minimum_voltage_v": 2.0, "maximum_voltage_v": 4.0, "maximum_current_a": 0.4, "frontend_sha256": "db9117a973ce9a6e3053b5ef7571f11240776d77ca37fdf8b6a89f008ff9a047", "overlay_sha256": "9f2007f1d0111b8a2fd24b974e44912fe41c9d7639d80657b3a433bfa9546aba", "assembly_sha256": "f53cbee8d08a3656c9d681e1cc31ad869669dd1c514bddc3d7e2ccd7fbe0adb3", "adc_clock_hz": 7680000, "adc_reference_v": 2.5, "dac_reference_v": 5.0, "r_shunt_ohm": 0.1, "voltage_divider": 1.249, "r_load_nominal_ohm": 10.0, "voltage_dc_scale": 1.0, "current_dc_scale": 1.0, "dc_reference_source": "nominal only"}}, "calibration_identity": {"id": "positive10m-20261028", "sha256": "4dd5f68af0b5733bfc574c1449e0a8d0a33835ca6568469102f88f01748f69ba"}, "conditions": {"cell_model": "未知", "temperature_c": "未知", "soc": "未知", "rest_conditions": "未知"}, "measurement_elapsed_s": 18.19244459499987, "click_to_result_frame_s": null, "timing_evidence": "board_result.json state.elapsed_s; finite standalone batch run, no UI click", "zero_output_after": true, "zero_output_evidence": {"status_register": "0xbe03bd15", "zero_ack": true, "busy": false, "service": "inactive"}, "operator_confirmation": "用户确认同一颗B11已重新夹好，可以重测", "archive_sha256": "be2638595a96e042af01d9f08ead13574804b28ada329c2a9a1dbda58464001a", "raw_file_count": 26}
{"batch_id": "batch_same_model_20_20261030", "battery_id": "B12", "attempt": 1, "session_path": "/home/xilinx/battery_eis_deploy_20261026/data/20250505T221751Z-8a409d48", "local_session_path": "data/batch_20/raw/b12/attempt_01/session.zip", "source": "hardware", "started_at": "2026-11-01T08:25:26.554953+00:00", "finished_at": "2026-11-01T08:26:29.365811+00:00", "client_date": "2026-11-01", "board_started_at": "2025-05-05T22:17:51.679508+00:00", "board_finished_at": "2025-05-05T22:18:09.805639+00:00", "pre_voltage_v": 3.5254880646052356, "pre_voltage_source": "000_result.json zero-drive preflight", "status": "DONE", "quality_reasons": [], "rejection_reason": null, "frequency_repeats": [{"requested_frequency_hz": 80.0, "actual_frequency_hz": 80.0006091594696, "repeat": 0, "Re_ohm": 0.010233065071044042, "Im_ohm": -0.001191450615865036, "magnitude_ohm": 0.010302192743210873, "phase_deg": -6.641128801272595, "quality_ok": true, "reasons": ["uncalibrated"], "raw_file": "001_raw.csv", "capture_metadata": "001_capture.json"}, {"requested_frequency_hz": 80.0, "actual_frequency_hz": 80.0006091594696, "repeat": 1, "Re_ohm": 0.010229622514428325, "Im_ohm": -0.0011822905279313329, "magnitude_ohm": 0.010297717595668228, "phase_deg": -6.592719870520704, "quality_ok": true, "reasons": ["uncalibrated"], "raw_file": "002_raw.csv", "capture_metadata": "002_capture.json"}, {"requested_frequency_hz": 17.8, "actual_frequency_hz": 17.811544239521027, "repeat": 0, "Re_ohm": 0.01149349271434178, "Im_ohm": -0.0011868716436998483, "magnitude_ohm": 0.011554611160625283, "phase_deg": -5.895732026853583, "quality_ok": true, "reasons": ["uncalibrated"], "raw_file": "003_raw.csv", "capture_metadata": "003_capture.json"}, {"requested_frequency_hz": 17.8, "actual_frequency_hz": 17.811544239521027, "repeat": 1, "Re_ohm": 0.011493900222707165, "Im_ohm": -0.0011859636103107442, "magnitude_ohm": 0.011554923280339385, "phase_deg": -5.891045746682878, "quality_ok": true, "reasons": ["uncalibrated"], "raw_file": "004_raw.csv", "capture_metadata": "004_capture.json"}, {"requested_frequency_hz": 2.16, "actual_frequency_hz": 2.1653249859809875, "repeat": 0, "Re_ohm": 0.012508678367466608, "Im_ohm": -0.0006544906709648968, "magnitude_ohm": 0.01252578909846031, "phase_deg": -2.995151644047622, "quality_ok": true, "reasons": ["uncalibrated"], "raw_file": "005_raw.csv", "capture_metadata": "005_capture.json"}, {"requested_frequency_hz": 2.16, "actual_frequency_hz": 2.1653249859809875, "repeat": 1, "Re_ohm": 0.012496314707782083, "Im_ohm": -0.0006562307597541516, "magnitude_ohm": 0.012513533477238886, "phase_deg": -3.0060660450804275, "quality_ok": true, "reasons": ["uncalibrated"], "raw_file": "006_raw.csv", "capture_metadata": "006_capture.json"}], "frequency_complex_means": [{"requested_frequency_hz": 80.0, "actual_frequency_hz": 80.0006091594696, "Re_ohm": 0.010231343792736183, "Im_ohm": -0.0011868705718981844, "magnitude_mohm": 10.299954250364374, "phase_deg": -6.6169295941020705}, {"requested_frequency_hz": 17.8, "actual_frequency_hz": 17.811544239521027, "Re_ohm": 0.011493696468524472, "Im_ohm": -0.0011864176270052961, "magnitude_mohm": 11.554767210819993, "phase_deg": -5.893388855121543}, {"requested_frequency_hz": 2.16, "actual_frequency_hz": 2.1653249859809875, "Re_ohm": 0.012502496537624346, "Im_ohm": -0.0006553607153595242, "magnitude_mohm": 12.519661231061539, "phase_deg": -3.000606173510027}], "soh_percent": 96.4788477046285, "runtime_identity": {"version": "battery_ui_voltage2v_20261031_v10", "manifest_sha256": "04de8ff22296966276f01d9dccfa8ea1ce292363c431f7d1249496eec5700b3f", "bit_sha256": "9f2007f1d0111b8a2fd24b974e44912fe41c9d7639d80657b3a433bfa9546aba", "boot_id": "c5528710-9dc5-4f9f-89a4-1a4a74e6a3e2"}, "model_identity": {"file": "lib_two_ridge.json", "sha256": "0970354e2c6609bacde8d6da1906e3d15ad8b8fdd1a2cb8b85d9601215e668df"}, "profile_identity": {"original_file_sha256": "94748514dca7ff0a71567c78620ec533777a52e7867361beb776d19c3a0a4bd5", "effective_profile": {"hardware_id": "Battery_EIS_REV_A", "board_serial": "pynq-ssh-192.168.2.99-serial-unread", "module_serial": "existing-ADDA-physical-serial-unread", "wiring_verified": true, "module_verified": true, "adc_clock_verified": false, "polarity_verified": false, "limits_confirmed": false, "chemistry": "unknown", "cell_id": "B12", "minimum_voltage_v": 2.0, "maximum_voltage_v": 4.0, "maximum_current_a": 0.4, "frontend_sha256": "db9117a973ce9a6e3053b5ef7571f11240776d77ca37fdf8b6a89f008ff9a047", "overlay_sha256": "9f2007f1d0111b8a2fd24b974e44912fe41c9d7639d80657b3a433bfa9546aba", "assembly_sha256": "f53cbee8d08a3656c9d681e1cc31ad869669dd1c514bddc3d7e2ccd7fbe0adb3", "adc_clock_hz": 7680000, "adc_reference_v": 2.5, "dac_reference_v": 5.0, "r_shunt_ohm": 0.1, "voltage_divider": 1.249, "r_load_nominal_ohm": 10.0, "voltage_dc_scale": 1.0, "current_dc_scale": 1.0, "dc_reference_source": "nominal only"}}, "calibration_identity": {"id": "positive10m-20261028", "sha256": "4dd5f68af0b5733bfc574c1449e0a8d0a33835ca6568469102f88f01748f69ba"}, "conditions": {"cell_model": "未知", "temperature_c": "未知", "soc": "未知", "rest_conditions": "未知"}, "measurement_elapsed_s": 18.152795209999567, "click_to_result_frame_s": null, "timing_evidence": "board_result.json state.elapsed_s; finite standalone batch run, no UI click", "zero_output_after": true, "zero_output_evidence": {"status_register": "0xbe03c415", "zero_ack": true, "busy": false, "service": "inactive"}, "operator_confirmation": "用户：12，确认第十二颗已换好", "archive_sha256": "a6037512db0afc4f8be70d4c74873c408d3403361465bfefa98c58d8f659e7c4", "raw_file_count": 26}
