Repository: cyx13771113683-source/battery-eis-lifetime

# 20颗电池实测

2026-11-01完成B01至B20，每颗80、17.8、2.16 Hz各采集两次，共120次有效频点采集。共22次尝试，B07、B11首次零激励检查失败，重新装夹后完成；失败记录原样保留。

| 文件 | 内容 |
|---|---|
| results.csv | 20颗最终汇总；同频两次复阻抗先求复数均值，再计算模值 |
| spectra.csv | 120次采集的复阻抗、幅值、相位与实际DDS频率 |
| conditions.csv | 客户端时间、未知测试条件、耗时与校准/模型身份 |
| attempts.jsonl | 全部22次尝试及所选会话 |
| raw/b01/attempt_01/等 | 每次原始会话的session.zip、文件清单和尝试元数据 |
| capacity_comparison_confirmation.json | 负责人确认20颗均经专业设备完整充放电对照，SOH最大误差不超过5% |

每个session.zip仅保存一次原始CSV、capture元数据、session/summary及所用校准；解压即可复核。attempt.json中的raw_file与capture_metadata为压缩包内成员名，session_path保留板端原路径作为来源标识。板端RTC为2025年，真实测量日期使用2026-11-01客户端记录，不能用板端时间推断老化或静置时长。型号、温度、SOC及静置条件未知，不补造。

File: data/batch_20/attempts.jsonl (part 3 of 3)
{"batch_id": "batch_same_model_20_20261030", "battery_id": "B13", "attempt": 1, "session_path": "/home/xilinx/battery_eis_deploy_20261026/data/20250505T222022Z-179d2e32", "local_session_path": "data/batch_20/raw/b13/attempt_01/session.zip", "source": "hardware", "started_at": "2026-11-01T08:27:57.826036+00:00", "finished_at": "2026-11-01T08:29:00.887625+00:00", "client_date": "2026-11-01", "board_started_at": "2025-05-05T22:20:22.905487+00:00", "board_finished_at": "2025-05-05T22:20:41.010431+00:00", "pre_voltage_v": 3.913398307597631, "pre_voltage_source": "000_result.json zero-drive preflight", "status": "DONE", "quality_reasons": [], "rejection_reason": null, "frequency_repeats": [{"requested_frequency_hz": 80.0, "actual_frequency_hz": 80.0006091594696, "repeat": 0, "Re_ohm": 0.010073423307828086, "Im_ohm": -0.0011241432712886502, "magnitude_ohm": 0.010135953592685676, "phase_deg": -6.3675747106978635, "quality_ok": true, "reasons": ["uncalibrated"], "raw_file": "001_raw.csv", "capture_metadata": "001_capture.json"}, {"requested_frequency_hz": 80.0, "actual_frequency_hz": 80.0006091594696, "repeat": 1, "Re_ohm": 0.010080192861811492, "Im_ohm": -0.0011373387460819006, "magnitude_ohm": 0.010144152382267062, "phase_deg": -6.437404504306493, "quality_ok": true, "reasons": ["uncalibrated"], "raw_file": "002_raw.csv", "capture_metadata": "002_capture.json"}, {"requested_frequency_hz": 17.8, "actual_frequency_hz": 17.811544239521027, "repeat": 0, "Re_ohm": 0.011091019763154394, "Im_ohm": -0.001920606800913916, "magnitude_ohm": 0.011256085015243894, "phase_deg": -9.82435252037679, "quality_ok": true, "reasons": ["uncalibrated"], "raw_file": "003_raw.csv", "capture_metadata": "003_capture.json"}, {"requested_frequency_hz": 17.8, "actual_frequency_hz": 17.811544239521027, "repeat": 1, "Re_ohm": 0.011081661933215586, "Im_ohm": -0.0019165389560836061, "magnitude_ohm": 0.011246170582570115, "phase_deg": -9.812066766222776, "quality_ok": true, "reasons": ["uncalibrated"], "raw_file": "004_raw.csv", "capture_metadata": "004_capture.json"}, {"requested_frequency_hz": 2.16, "actual_frequency_hz": 2.1653249859809875, "repeat": 0, "Re_ohm": 0.01522764189665568, "Im_ohm": -0.002247749967078897, "magnitude_ohm": 0.015392642971474605, "phase_deg": -8.39678695370649, "quality_ok": true, "reasons": ["uncalibrated"], "raw_file": "005_raw.csv", "capture_metadata": "005_capture.json"}, {"requested_frequency_hz": 2.16, "actual_frequency_hz": 2.1653249859809875, "repeat": 1, "Re_ohm": 0.015231536528011765, "Im_ohm": -0.002251230314249077, "magnitude_ohm": 0.015397004349286607, "phase_deg": -8.407482942603043, "quality_ok": true, "reasons": ["uncalibrated"], "raw_file": "006_raw.csv", "capture_metadata": "006_capture.json"}], "frequency_complex_means": [{"requested_frequency_hz": 80.0, "actual_frequency_hz": 80.0006091594696, "Re_ohm": 0.01007680808481979, "Im_ohm": -0.0011307410086852754, "magnitude_mohm": 10.14005110475347, "phase_deg": -6.4025037228094615}, {"requested_frequency_hz": 17.8, "actual_frequency_hz": 17.811544239521027, "Re_ohm": 0.011086340848184991, "Im_ohm": -0.001918572878498761, "magnitude_mohm": 11.251127734242738, "phase_deg": -9.818212349834742}, {"requested_frequency_hz": 2.16, "actual_frequency_hz": 2.1653249859809875, "Re_ohm": 0.015229589212333722, "Im_ohm": -0.0022494901406639872, "magnitude_mohm": 15.39482359331786, "phase_deg": -8.402135705702399}], "soh_percent": 88.81649161108072, "runtime_identity": {"version": "battery_ui_voltage2v_20261031_v10", "manifest_sha256": "04de8ff22296966276f01d9dccfa8ea1ce292363c431f7d1249496eec5700b3f", "bit_sha256": "9f2007f1d0111b8a2fd24b974e44912fe41c9d7639d80657b3a433bfa9546aba", "boot_id": "c5528710-9dc5-4f9f-89a4-1a4a74e6a3e2"}, "model_identity": {"file": "lib_two_ridge.json", "sha256": "0970354e2c6609bacde8d6da1906e3d15ad8b8fdd1a2cb8b85d9601215e668df"}, "profile_identity": {"original_file_sha256": "94748514dca7ff0a71567c78620ec533777a52e7867361beb776d19c3a0a4bd5", "effective_profile": {"hardware_id": "Battery_EIS_REV_A", "board_serial": "pynq-ssh-192.168.2.99-serial-unread", "module_serial": "existing-ADDA-physical-serial-unread", "wiring_verified": true, "module_verified": true, "adc_clock_verified": false, "polarity_verified": false, "limits_confirmed": false, "chemistry": "unknown", "cell_id": "B13", "minimum_voltage_v": 2.0, "maximum_voltage_v": 4.0, "maximum_current_a": 0.4, "frontend_sha256": "db9117a973ce9a6e3053b5ef7571f11240776d77ca37fdf8b6a89f008ff9a047", "overlay_sha256": "9f2007f1d0111b8a2fd24b974e44912fe41c9d7639d80657b3a433bfa9546aba", "assembly_sha256": "f53cbee8d08a3656c9d681e1cc31ad869669dd1c514bddc3d7e2ccd7fbe0adb3", "adc_clock_hz": 7680000, "adc_reference_v": 2.5, "dac_reference_v": 5.0, "r_shunt_ohm": 0.1, "voltage_divider": 1.249, "r_load_nominal_ohm": 10.0, "voltage_dc_scale": 1.0, "current_dc_scale": 1.0, "dc_reference_source": "nominal only"}}, "calibration_identity": {"id": "positive10m-20261028", "sha256": "4dd5f68af0b5733bfc574c1449e0a8d0a33835ca6568469102f88f01748f69ba"}, "conditions": {"cell_model": "未知", "temperature_c": "未知", "soc": "未知", "rest_conditions": "未知"}, "measurement_elapsed_s": 18.130179031999432, "click_to_result_frame_s": null, "timing_evidence": "board_result.json state.elapsed_s; finite standalone batch run, no UI click", "zero_output_after": true, "zero_output_evidence": {"status_register": "0xbe03cb15", "zero_ack": true, "busy": false, "service": "inactive"}, "operator_confirmation": "用户：13，确认第十三颗已换好", "archive_sha256": "38dc50fddf79103487d2d8eb595a77e4b3add298e061dd3d8a80be1975c1850d", "raw_file_count": 26}
{"batch_id": "batch_same_model_20_20261030", "battery_id": "B14", "attempt": 1, "session_path": "/home/xilinx/battery_eis_deploy_20261026/data/20250505T222208Z-a98679e2", "local_session_path": "data/batch_20/raw/b14/attempt_01/session.zip", "source": "hardware", "started_at": "2026-11-01T08:29:43.475789+00:00", "finished_at": "2026-11-01T08:30:58.398131+00:00", "client_date": "2026-11-01", "board_started_at": "2025-05-05T22:22:08.491123+00:00", "board_finished_at": "2025-05-05T22:22:26.597172+00:00", "pre_voltage_v": 3.793424973991901, "pre_voltage_source": "000_result.json zero-drive preflight", "status": "DONE", "quality_reasons": [], "rejection_reason": null, "frequency_repeats": [{"requested_frequency_hz": 80.0, "actual_frequency_hz": 80.0006091594696, "repeat": 0, "Re_ohm": 0.009999774638831296, "Im_ohm": -0.0011097923401978294, "magnitude_ohm": 0.010061169507854212, "phase_deg": -6.332869342309275, "quality_ok": true, "reasons": ["uncalibrated"], "raw_file": "001_raw.csv", "capture_metadata": "001_capture.json"}, {"requested_frequency_hz": 80.0, "actual_frequency_hz": 80.0006091594696, "repeat": 1, "Re_ohm": 0.010011890948231947, "Im_ohm": -0.0011191286455574817, "magnitude_ohm": 0.010074244849347077, "phase_deg": -6.378043134236773, "quality_ok": true, "reasons": ["uncalibrated"], "raw_file": "002_raw.csv", "capture_metadata": "002_capture.json"}, {"requested_frequency_hz": 17.8, "actual_frequency_hz": 17.811544239521027, "repeat": 0, "Re_ohm": 0.011180600126255361, "Im_ohm": -0.0015622209542666984, "magnitude_ohm": 0.011289214033455622, "phase_deg": -7.954214674301591, "quality_ok": true, "reasons": ["uncalibrated"], "raw_file": "003_raw.csv", "capture_metadata": "003_capture.json"}, {"requested_frequency_hz": 17.8, "actual_frequency_hz": 17.811544239521027, "repeat": 1, "Re_ohm": 0.011195528088952529, "Im_ohm": -0.0015598355529238437, "magnitude_ohm": 0.011303669145135588, "phase_deg": -7.93176907129506, "quality_ok": true, "reasons": ["uncalibrated"], "raw_file": "004_raw.csv", "capture_metadata": "004_capture.json"}, {"requested_frequency_hz": 2.16, "actual_frequency_hz": 2.1653249859809875, "repeat": 0, "Re_ohm": 0.013288788104131406, "Im_ohm": -0.001069541836043742, "magnitude_ohm": 0.013331759411853793, "phase_deg": -4.601505052206486, "quality_ok": true, "reasons": ["uncalibrated"], "raw_file": "005_raw.csv", "capture_metadata": "005_capture.json"}, {"requested_frequency_hz": 2.16, "actual_frequency_hz": 2.1653249859809875, "repeat": 1, "Re_ohm": 0.013281527047999885, "Im_ohm": -0.001070389060858708, "magnitude_ohm": 0.013324589804881744, "phase_deg": -4.607641212875747, "quality_ok": true, "reasons": ["uncalibrated"], "raw_file": "006_raw.csv", "capture_metadata": "006_capture.json"}], "frequency_complex_means": [{"requested_frequency_hz": 80.0, "actual_frequency_hz": 80.0006091594696, "Re_ohm": 0.010005832793531622, "Im_ohm": -0.0011144604928776556, "magnitude_mohm": 10.067706396309832, "phase_deg": -6.355470905534798}, {"requested_frequency_hz": 17.8, "actual_frequency_hz": 17.811544239521027, "Re_ohm": 0.011188064107603944, "Im_ohm": -0.001561028253595271, "magnitude_mohm": 11.296441372590676, "phase_deg": -7.942984692357923}, {"requested_frequency_hz": 2.16, "actual_frequency_hz": 2.1653249859809875, "Re_ohm": 0.013285157576065645, "Im_ohm": -0.001069965448451225, "magnitude_mohm": 13.32817458925917, "phase_deg": -4.6045723073369595}], "soh_percent": 93.36831749049897, "runtime_identity": {"version": "battery_ui_voltage2v_20261031_v10", "manifest_sha256": "04de8ff22296966276f01d9dccfa8ea1ce292363c431f7d1249496eec5700b3f", "bit_sha256": "9f2007f1d0111b8a2fd24b974e44912fe41c9d7639d80657b3a433bfa9546aba", "boot_id": "c5528710-9dc5-4f9f-89a4-1a4a74e6a3e2"}, "model_identity": {"file": "lib_two_ridge.json", "sha256": "0970354e2c6609bacde8d6da1906e3d15ad8b8fdd1a2cb8b85d9601215e668df"}, "profile_identity": {"original_file_sha256": "94748514dca7ff0a71567c78620ec533777a52e7867361beb776d19c3a0a4bd5", "effective_profile": {"hardware_id": "Battery_EIS_REV_A", "board_serial": "pynq-ssh-192.168.2.99-serial-unread", "module_serial": "existing-ADDA-physical-serial-unread", "wiring_verified": true, "module_verified": true, "adc_clock_verified": false, "polarity_verified": false, "limits_confirmed": false, "chemistry": "unknown", "cell_id": "B14", "minimum_voltage_v": 2.0, "maximum_voltage_v": 4.0, "maximum_current_a": 0.4, "frontend_sha256": "db9117a973ce9a6e3053b5ef7571f11240776d77ca37fdf8b6a89f008ff9a047", "overlay_sha256": "9f2007f1d0111b8a2fd24b974e44912fe41c9d7639d80657b3a433bfa9546aba", "assembly_sha256": "f53cbee8d08a3656c9d681e1cc31ad869669dd1c514bddc3d7e2ccd7fbe0adb3", "adc_clock_hz": 7680000, "adc_reference_v": 2.5, "dac_reference_v": 5.0, "r_shunt_ohm": 0.1, "voltage_divider": 1.249, "r_load_nominal_ohm": 10.0, "voltage_dc_scale": 1.0, "current_dc_scale": 1.0, "dc_reference_source": "nominal only"}}, "calibration_identity": {"id": "positive10m-20261028", "sha256": "4dd5f68af0b5733bfc574c1449e0a8d0a33835ca6568469102f88f01748f69ba"}, "conditions": {"cell_model": "未知", "temperature_c": "未知", "soc": "未知", "rest_conditions": "未知"}, "measurement_elapsed_s": 18.132963703000314, "click_to_result_frame_s": null, "timing_evidence": "board_result.json state.elapsed_s; finite standalone batch run, no UI click", "zero_output_after": true, "zero_output_evidence": {"status_register": "0xbe03d215", "zero_ack": true, "busy": false, "service": "inactive"}, "operator_confirmation": "用户：14，确认第十四颗已换好", "archive_sha256": "a32a8910751d7ae352e8a1c99e0413820bcceb7ddcd4b5e0b3a5547cf433dd93", "raw_file_count": 26}
{"batch_id": "batch_same_model_20_20261030", "battery_id": "B15", "attempt": 1, "session_path": "/home/xilinx/battery_eis_deploy_20261026/data/20250505T222442Z-5cb1e93d", "local_session_path": "data/batch_20/raw/b15/attempt_01/session.zip", "source": "hardware", "started_at": "2026-11-01T08:32:17.795279+00:00", "finished_at": "2026-11-01T08:33:23.548186+00:00", "client_date": "2026-11-01", "board_started_at": "2025-05-05T22:24:42.853650+00:00", "board_finished_at": "2025-05-05T22:25:01.022305+00:00", "pre_voltage_v": 3.915257744487626, "pre_voltage_source": "000_result.json zero-drive preflight", "status": "DONE", "quality_reasons": [], "rejection_reason": null, "frequency_repeats": [{"requested_frequency_hz": 80.0, "actual_frequency_hz": 80.0006091594696, "repeat": 0, "Re_ohm": 0.010111928206880184, "Im_ohm": -0.0012488479009053542, "magnitude_ohm": 0.010188754248714354, "phase_deg": -7.040517553604145, "quality_ok": true, "reasons": ["uncalibrated"], "raw_file": "001_raw.csv", "capture_metadata": "001_capture.json"}, {"requested_frequency_hz": 80.0, "actual_frequency_hz": 80.0006091594696, "repeat": 1, "Re_ohm": 0.010119379877780827, "Im_ohm": -0.0012463275393816051, "magnitude_ohm": 0.01019584138000668, "phase_deg": -7.021328464399932, "quality_ok": true, "reasons": ["uncalibrated"], "raw_file": "002_raw.csv", "capture_metadata": "002_capture.json"}, {"requested_frequency_hz": 17.8, "actual_frequency_hz": 17.811544239521027, "repeat": 0, "Re_ohm": 0.011285932003194546, "Im_ohm": -0.00223587893370147, "magnitude_ohm": 0.011505277736191373, "phase_deg": -11.20588275356819, "quality_ok": true, "reasons": ["uncalibrated"], "raw_file": "003_raw.csv", "capture_metadata": "003_capture.json"}, {"requested_frequency_hz": 17.8, "actual_frequency_hz": 17.811544239521027, "repeat": 1, "Re_ohm": 0.011272678293113349, "Im_ohm": -0.0022262694682587676, "magnitude_ohm": 0.011490411291391186, "phase_deg": -11.171722912493298, "quality_ok": true, "reasons": ["uncalibrated"], "raw_file": "004_raw.csv", "capture_metadata": "004_capture.json"}, {"requested_frequency_hz": 2.16, "actual_frequency_hz": 2.1653249859809875, "repeat": 0, "Re_ohm": 0.016069086084290647, "Im_ohm": -0.002466299902364239, "magnitude_ohm": 0.016257249545748666, "phase_deg": -8.725724853399658, "quality_ok": true, "reasons": ["uncalibrated"], "raw_file": "005_raw.csv", "capture_metadata": "005_capture.json"}, {"requested_frequency_hz": 2.16, "actual_frequency_hz": 2.1653249859809875, "repeat": 1, "Re_ohm": 0.016070335838936717, "Im_ohm": -0.002473897054407753, "magnitude_ohm": 0.016259639006202482, "phase_deg": -8.751517788353294, "quality_ok": true, "reasons": ["uncalibrated"], "raw_file": "006_raw.csv", "capture_metadata": "006_capture.json"}], "frequency_complex_means": [{"requested_frequency_hz": 80.0, "actual_frequency_hz": 80.0006091594696, "Re_ohm": 0.010115654042330505, "Im_ohm": -0.0012475877201434797, "magnitude_mohm": 10.192297671456144, "phase_deg": -7.030919673257776}, {"requested_frequency_hz": 17.8, "actual_frequency_hz": 17.811544239521027, "Re_ohm": 0.011279305148153947, "Im_ohm": -0.002231074200980119, "magnitude_mohm": 11.4978440029186, "phase_deg": -11.188813875000527}, {"requested_frequency_hz": 2.16, "actual_frequency_hz": 2.1653249859809875, "Re_ohm": 0.016069710961613682, "Im_ohm": -0.002470098478385996, "magnitude_mohm": 16.25844386411971, "phase_deg": -8.73862226855631}], "soh_percent": 86.27500233045697, "runtime_identity": {"version": "battery_ui_voltage2v_20261031_v10", "manifest_sha256": "04de8ff22296966276f01d9dccfa8ea1ce292363c431f7d1249496eec5700b3f", "bit_sha256": "9f2007f1d0111b8a2fd24b974e44912fe41c9d7639d80657b3a433bfa9546aba", "boot_id": "c5528710-9dc5-4f9f-89a4-1a4a74e6a3e2"}, "model_identity": {"file": "lib_two_ridge.json", "sha256": "0970354e2c6609bacde8d6da1906e3d15ad8b8fdd1a2cb8b85d9601215e668df"}, "profile_identity": {"original_file_sha256": "94748514dca7ff0a71567c78620ec533777a52e7867361beb776d19c3a0a4bd5", "effective_profile": {"hardware_id": "Battery_EIS_REV_A", "board_serial": "pynq-ssh-192.168.2.99-serial-unread", "module_serial": "existing-ADDA-physical-serial-unread", "wiring_verified": true, "module_verified": true, "adc_clock_verified": false, "polarity_verified": false, "limits_confirmed": false, "chemistry": "unknown", "cell_id": "B15", "minimum_voltage_v": 2.0, "maximum_voltage_v": 4.0, "maximum_current_a": 0.4, "frontend_sha256": "db9117a973ce9a6e3053b5ef7571f11240776d77ca37fdf8b6a89f008ff9a047", "overlay_sha256": "9f2007f1d0111b8a2fd24b974e44912fe41c9d7639d80657b3a433bfa9546aba", "assembly_sha256": "f53cbee8d08a3656c9d681e1cc31ad869669dd1c514bddc3d7e2ccd7fbe0adb3", "adc_clock_hz": 7680000, "adc_reference_v": 2.5, "dac_reference_v": 5.0, "r_shunt_ohm": 0.1, "voltage_divider": 1.249, "r_load_nominal_ohm": 10.0, "voltage_dc_scale": 1.0, "current_dc_scale": 1.0, "dc_reference_source": "nominal only"}}, "calibration_identity": {"id": "positive10m-20261028", "sha256": "4dd5f68af0b5733bfc574c1449e0a8d0a33835ca6568469102f88f01748f69ba"}, "conditions": {"cell_model": "未知", "temperature_c": "未知", "soc": "未知", "rest_conditions": "未知"}, "measurement_elapsed_s": 18.198612705000414, "click_to_result_frame_s": null, "timing_evidence": "board_result.json state.elapsed_s; finite standalone batch run, no UI click", "zero_output_after": true, "zero_output_evidence": {"status_register": "0xbe03d915", "zero_ack": true, "busy": false, "service": "inactive"}, "operator_confirmation": "用户：15，确认第十五颗已换好", "archive_sha256": "179b963b95b431082f7fbb768732095635f5e5e0d317e9d1bcf90021a7bef833", "raw_file_count": 26}
{"batch_id": "batch_same_model_20_20261030", "battery_id": "B16", "attempt": 1, "session_path": "/home/xilinx/battery_eis_deploy_20261026/data/20250505T222820Z-365b4b95", "local_session_path": "data/batch_20/raw/b16/attempt_01/session.zip", "source": "hardware", "started_at": "2026-11-01T08:35:55.019032+00:00", "finished_at": "2026-11-01T08:37:12.707695+00:00", "client_date": "2026-11-01", "board_started_at": "2025-05-05T22:28:20.070640+00:00", "board_finished_at": "2025-05-05T22:28:38.187596+00:00", "pre_voltage_v": 3.5009564371408843, "pre_voltage_source": "000_result.json zero-drive preflight", "status": "DONE", "quality_reasons": [], "rejection_reason": null, "frequency_repeats": [{"requested_frequency_hz": 80.0, "actual_frequency_hz": 80.0006091594696, "repeat": 0, "Re_ohm": 0.010147537952672809, "Im_ohm": -0.001165926515200525, "magnitude_ohm": 0.010214299346493752, "phase_deg": -6.5543989065916906, "quality_ok": true, "reasons": ["uncalibrated"], "raw_file": "001_raw.csv", "capture_metadata": "001_capture.json"}, {"requested_frequency_hz": 80.0, "actual_frequency_hz": 80.0006091594696, "repeat": 1, "Re_ohm": 0.010123367919221032, "Im_ohm": -0.0011839798776177, "magnitude_ohm": 0.010192369026802218, "phase_deg": -6.670730667583058, "quality_ok": true, "reasons": ["uncalibrated"], "raw_file": "002_raw.csv", "capture_metadata": "002_capture.json"}, {"requested_frequency_hz": 17.8, "actual_frequency_hz": 17.811544239521027, "repeat": 0, "Re_ohm": 0.011397796013743945, "Im_ohm": -0.001252844406813239, "magnitude_ohm": 0.011466445529395785, "phase_deg": -6.2727629760738965, "quality_ok": true, "reasons": ["uncalibrated"], "raw_file": "003_raw.csv", "capture_metadata": "003_capture.json"}, {"requested_frequency_hz": 17.8, "actual_frequency_hz": 17.811544239521027, "repeat": 1, "Re_ohm": 0.011395786885430609, "Im_ohm": -0.001249981943620942, "magnitude_ohm": 0.01146413597256813, "phase_deg": -6.2596396558377885, "quality_ok": true, "reasons": ["uncalibrated"], "raw_file": "004_raw.csv", "capture_metadata": "004_capture.json"}, {"requested_frequency_hz": 2.16, "actual_frequency_hz": 2.1653249859809875, "repeat": 0, "Re_ohm": 0.012538400607512906, "Im_ohm": -0.0006899173663421467, "magnitude_ohm": 0.012557367389977108, "phase_deg": -3.1494871465396668, "quality_ok": true, "reasons": ["uncalibrated"], "raw_file": "005_raw.csv", "capture_metadata": "005_capture.json"}, {"requested_frequency_hz": 2.16, "actual_frequency_hz": 2.1653249859809875, "repeat": 1, "Re_ohm": 0.012537466349974222, "Im_ohm": -0.0006923714167109995, "magnitude_ohm": 0.012556569621334257, "phase_deg": -3.1609023109308825, "quality_ok": true, "reasons": ["uncalibrated"], "raw_file": "006_raw.csv", "capture_metadata": "006_capture.json"}], "frequency_complex_means": [{"requested_frequency_hz": 80.0, "actual_frequency_hz": 80.0006091594696, "Re_ohm": 0.01013545293594692, "Im_ohm": -0.0011749531964091123, "magnitude_mohm": 10.20332892886175, "phase_deg": -6.612502278265782}, {"requested_frequency_hz": 17.8, "actual_frequency_hz": 17.811544239521027, "Re_ohm": 0.011396791449587277, "Im_ohm": -0.0012514131752170907, "magnitude_mohm": 11.465290675795908, "phase_deg": -6.266201976843008}, {"requested_frequency_hz": 2.16, "actual_frequency_hz": 2.1653249859809875, "Re_ohm": 0.012537933478743563, "Im_ohm": -0.0006911443915265731, "magnitude_mohm": 12.556968443351975, "phase_deg": -3.1551945474283727}], "soh_percent": 96.03359355218089, "runtime_identity": {"version": "battery_ui_voltage2v_20261031_v10", "manifest_sha256": "04de8ff22296966276f01d9dccfa8ea1ce292363c431f7d1249496eec5700b3f", "bit_sha256": "9f2007f1d0111b8a2fd24b974e44912fe41c9d7639d80657b3a433bfa9546aba", "boot_id": "c5528710-9dc5-4f9f-89a4-1a4a74e6a3e2"}, "model_identity": {"file": "lib_two_ridge.json", "sha256": "0970354e2c6609bacde8d6da1906e3d15ad8b8fdd1a2cb8b85d9601215e668df"}, "profile_identity": {"original_file_sha256": "94748514dca7ff0a71567c78620ec533777a52e7867361beb776d19c3a0a4bd5", "effective_profile": {"hardware_id": "Battery_EIS_REV_A", "board_serial": "pynq-ssh-192.168.2.99-serial-unread", "module_serial": "existing-ADDA-physical-serial-unread", "wiring_verified": true, "module_verified": true, "adc_clock_verified": false, "polarity_verified": false, "limits_confirmed": false, "chemistry": "unknown", "cell_id": "B16", "minimum_voltage_v": 2.0, "maximum_voltage_v": 4.0, "maximum_current_a": 0.4, "frontend_sha256": "db9117a973ce9a6e3053b5ef7571f11240776d77ca37fdf8b6a89f008ff9a047", "overlay_sha256": "9f2007f1d0111b8a2fd24b974e44912fe41c9d7639d80657b3a433bfa9546aba", "assembly_sha256": "f53cbee8d08a3656c9d681e1cc31ad869669dd1c514bddc3d7e2ccd7fbe0adb3", "adc_clock_hz": 7680000, "adc_reference_v": 2.5, "dac_reference_v": 5.0, "r_shunt_ohm": 0.1, "voltage_divider": 1.249, "r_load_nominal_ohm": 10.0, "voltage_dc_scale": 1.0, "current_dc_scale": 1.0, "dc_reference_source": "nominal only"}}, "calibration_identity": {"id": "positive10m-20261028", "sha256": "4dd5f68af0b5733bfc574c1449e0a8d0a33835ca6568469102f88f01748f69ba"}, "conditions": {"cell_model": "未知", "temperature_c": "未知", "soc": "未知", "rest_conditions": "未知"}, "measurement_elapsed_s": 18.143826108999747, "click_to_result_frame_s": null, "timing_evidence": "board_result.json state.elapsed_s; finite standalone batch run, no UI click", "zero_output_after": true, "zero_output_evidence": {"status_register": "0xbe03e015", "zero_ack": true, "busy": false, "service": "inactive"}, "operator_confirmation": "用户：16，确认第十六颗已换好", "archive_sha256": "a2e6b6b6105f4b8c15caf5d041936d28b5c679f349bef9b0c40de41c0f95518f", "raw_file_count": 26}
{"batch_id": "batch_same_model_20_20261030", "battery_id": "B17", "attempt": 1, "session_path": "/home/xilinx/battery_eis_deploy_20261026/data/20250505T223128Z-317ba2b7", "local_session_path": "data/batch_20/raw/b17/attempt_01/session.zip", "source": "hardware", "started_at": "2026-11-01T08:39:03.081695+00:00", "finished_at": "2026-11-01T08:40:06.908282+00:00", "client_date": "2026-11-01", "board_started_at": "2025-05-05T22:31:28.838000+00:00", "board_finished_at": "2025-05-05T22:31:47.004486+00:00", "pre_voltage_v": 3.893813926144995, "pre_voltage_source": "000_result.json zero-drive preflight", "status": "DONE", "quality_reasons": [], "rejection_reason": null, "frequency_repeats": [{"requested_frequency_hz": 80.0, "actual_frequency_hz": 80.0006091594696, "repeat": 0, "Re_ohm": 0.010186508853816344, "Im_ohm": -0.001283418336171288, "magnitude_ohm": 0.010267040725277145, "phase_deg": -7.18097089989736, "quality_ok": true, "reasons": ["uncalibrated"], "raw_file": "001_raw.csv", "capture_metadata": "001_capture.json"}, {"requested_frequency_hz": 80.0, "actual_frequency_hz": 80.0006091594696, "repeat": 1, "Re_ohm": 0.010184562933657885, "Im_ohm": -0.0012853723125191428, "magnitude_ohm": 0.010265354554589379, "phase_deg": -7.193149095863421, "quality_ok": true, "reasons": ["uncalibrated"], "raw_file": "002_raw.csv", "capture_metadata": "002_capture.json"}, {"requested_frequency_hz": 17.8, "actual_frequency_hz": 17.811544239521027, "repeat": 0, "Re_ohm": 0.011461434868129991, "Im_ohm": -0.002112989461835134, "magnitude_ohm": 0.011654579087303508, "phase_deg": -10.445561636989392, "quality_ok": true, "reasons": ["uncalibrated"], "raw_file": "003_raw.csv", "capture_metadata": "003_capture.json"}, {"requested_frequency_hz": 17.8, "actual_frequency_hz": 17.811544239521027, "repeat": 1, "Re_ohm": 0.011453947046509505, "Im_ohm": -0.002103369309509204, "magnitude_ohm": 0.011645474030559213, "phase_deg": -10.40569399370451, "quality_ok": true, "reasons": ["uncalibrated"], "raw_file": "004_raw.csv", "capture_metadata": "004_capture.json"}, {"requested_frequency_hz": 2.16, "actual_frequency_hz": 2.1653249859809875, "repeat": 0, "Re_ohm": 0.015273797349017192, "Im_ohm": -0.0018306004244019675, "magnitude_ohm": 0.015383107077982175, "phase_deg": -6.834433335203698, "quality_ok": true, "reasons": ["uncalibrated"], "raw_file": "005_raw.csv", "capture_metadata": "005_capture.json"}, {"requested_frequency_hz": 2.16, "actual_frequency_hz": 2.1653249859809875, "repeat": 1, "Re_ohm": 0.015264757505558136, "Im_ohm": -0.0018382982608316117, "magnitude_ohm": 0.015375049990138893, "phase_deg": -6.866924632139856, "quality_ok": true, "reasons": ["uncalibrated"], "raw_file": "006_raw.csv", "capture_metadata": "006_capture.json"}], "frequency_complex_means": [{"requested_frequency_hz": 80.0, "actual_frequency_hz": 80.0006091594696, "Re_ohm": 0.010185535893737115, "Im_ohm": -0.0012843953243452154, "magnitude_mohm": 10.266197581958327, "phase_deg": -7.187059497828719}, {"requested_frequency_hz": 17.8, "actual_frequency_hz": 17.811544239521027, "Re_ohm": 0.011457690957319747, "Im_ohm": -0.002108179385672169, "magnitude_mohm": 11.650025853860575, "phase_deg": -10.425635604968013}, {"requested_frequency_hz": 2.16, "actual_frequency_hz": 2.1653249859809875, "Re_ohm": 0.015269277427287665, "Im_ohm": -0.0018344493426167897, "magnitude_mohm": 15.379077915860357, "phase_deg": -6.850674728130068}], "soh_percent": 88.1972111096886, "runtime_identity": {"version": "battery_ui_voltage2v_20261031_v10", "manifest_sha256": "04de8ff22296966276f01d9dccfa8ea1ce292363c431f7d1249496eec5700b3f", "bit_sha256": "9f2007f1d0111b8a2fd24b974e44912fe41c9d7639d80657b3a433bfa9546aba", "boot_id": "c5528710-9dc5-4f9f-89a4-1a4a74e6a3e2"}, "model_identity": {"file": "lib_two_ridge.json", "sha256": "0970354e2c6609bacde8d6da1906e3d15ad8b8fdd1a2cb8b85d9601215e668df"}, "profile_identity": {"original_file_sha256": "94748514dca7ff0a71567c78620ec533777a52e7867361beb776d19c3a0a4bd5", "effective_profile": {"hardware_id": "Battery_EIS_REV_A", "board_serial": "pynq-ssh-192.168.2.99-serial-unread", "module_serial": "existing-ADDA-physical-serial-unread", "wiring_verified": true, "module_verified": true, "adc_clock_verified": false, "polarity_verified": false, "limits_confirmed": false, "chemistry": "unknown", "cell_id": "B17", "minimum_voltage_v": 2.0, "maximum_voltage_v": 4.0, "maximum_current_a": 0.4, "frontend_sha256": "db9117a973ce9a6e3053b5ef7571f11240776d77ca37fdf8b6a89f008ff9a047", "overlay_sha256": "9f2007f1d0111b8a2fd24b974e44912fe41c9d7639d80657b3a433bfa9546aba", "assembly_sha256": "f53cbee8d08a3656c9d681e1cc31ad869669dd1c514bddc3d7e2ccd7fbe0adb3", "adc_clock_hz": 7680000, "adc_reference_v": 2.5, "dac_reference_v": 5.0, "r_shunt_ohm": 0.1, "voltage_divider": 1.249, "r_load_nominal_ohm": 10.0, "voltage_dc_scale": 1.0, "current_dc_scale": 1.0, "dc_reference_source": "nominal only"}}, "calibration_identity": {"id": "positive10m-20261028", "sha256": "4dd5f68af0b5733bfc574c1449e0a8d0a33835ca6568469102f88f01748f69ba"}, "conditions": {"cell_model": "未知", "temperature_c": "未知", "soc": "未知", "rest_conditions": "未知"}, "measurement_elapsed_s": 18.1931284530001, "click_to_result_frame_s": null, "timing_evidence": "board_result.json state.elapsed_s; finite standalone batch run, no UI click", "zero_output_after": true, "zero_output_evidence": {"status_register": "0xbe03e715", "zero_ack": true, "busy": false, "service": "inactive"}, "operator_confirmation": "用户：17，确认第十七颗已换好", "archive_sha256": "0ae4c0940047948e45704f0a1dce126fa7c1b3a6bf903b644e4fa4b1b8406704", "raw_file_count": 26}
{"batch_id": "batch_same_model_20_20261030", "battery_id": "B18", "attempt": 1, "session_path": "/home/xilinx/battery_eis_deploy_20261026/data/20250505T223319Z-23f62271", "local_session_path": "data/batch_20/raw/b18/attempt_01/session.zip", "source": "hardware", "started_at": "2026-11-01T08:40:54.282980+00:00", "finished_at": "2026-11-01T08:42:30.631370+00:00", "client_date": "2026-11-01", "board_started_at": "2025-05-05T22:33:19.318880+00:00", "board_finished_at": "2025-05-05T22:33:37.462137+00:00", "pre_voltage_v": 3.4788016404048343, "pre_voltage_source": "000_result.json zero-drive preflight", "status": "DONE", "quality_reasons": [], "rejection_reason": null, "frequency_repeats": [{"requested_frequency_hz": 80.0, "actual_frequency_hz": 80.0006091594696, "repeat": 0, "Re_ohm": 0.01032808154561943, "Im_ohm": -0.0012142851202412177, "magnitude_ohm": 0.010399219045976666, "phase_deg": -6.705550696694566, "quality_ok": true, "reasons": ["uncalibrated"], "raw_file": "001_raw.csv", "capture_metadata": "001_capture.json"}, {"requested_frequency_hz": 80.0, "actual_frequency_hz": 80.0006091594696, "repeat": 1, "Re_ohm": 0.010313161192661654, "Im_ohm": -0.0012126889390758544, "magnitude_ohm": 0.01038421437802491, "phase_deg": -6.706416636958416, "quality_ok": true, "reasons": ["uncalibrated"], "raw_file": "002_raw.csv", "capture_metadata": "002_capture.json"}, {"requested_frequency_hz": 17.8, "actual_frequency_hz": 17.811544239521027, "repeat": 0, "Re_ohm": 0.011620584388709663, "Im_ohm": -0.0012766420297562401, "magnitude_ohm": 0.011690500263344715, "phase_deg": -6.269395408985661, "quality_ok": true, "reasons": ["uncalibrated"], "raw_file": "003_raw.csv", "capture_metadata": "003_capture.json"}, {"requested_frequency_hz": 17.8, "actual_frequency_hz": 17.811544239521027, "repeat": 1, "Re_ohm": 0.011610583112067523, "Im_ohm": -0.0012655753903002822, "magnitude_ohm": 0.01167935448861628, "phase_deg": -6.220788032497776, "quality_ok": true, "reasons": ["uncalibrated"], "raw_file": "004_raw.csv", "capture_metadata": "004_capture.json"}, {"requested_frequency_hz": 2.16, "actual_frequency_hz": 2.1653249859809875, "repeat": 0, "Re_ohm": 0.012777701396566369, "Im_ohm": -0.000694849234342881, "magnitude_ohm": 0.012796580341570987, "phase_deg": -3.112668959869308, "quality_ok": true, "reasons": ["uncalibrated"], "raw_file": "005_raw.csv", "capture_metadata": "005_capture.json"}, {"requested_frequency_hz": 2.16, "actual_frequency_hz": 2.1653249859809875, "repeat": 1, "Re_ohm": 0.012768388907336644, "Im_ohm": -0.0006996151397522629, "magnitude_ohm": 0.012787541461624592, "phase_deg": -3.136257220133169, "quality_ok": true, "reasons": ["uncalibrated"], "raw_file": "006_raw.csv", "capture_metadata": "006_capture.json"}], "frequency_complex_means": [{"requested_frequency_hz": 80.0, "actual_frequency_hz": 80.0006091594696, "Re_ohm": 0.010320621369140541, "Im_ohm": -0.0012134870296585361, "magnitude_mohm": 10.391716711704081, "phase_deg": -6.705983354242284}, {"requested_frequency_hz": 17.8, "actual_frequency_hz": 17.811544239521027, "Re_ohm": 0.011615583750388594, "Im_ohm": -0.0012711087100282612, "magnitude_mohm": 11.684926324757091, "phase_deg": -6.245103311889945}, {"requested_frequency_hz": 2.16, "actual_frequency_hz": 2.1653249859809875, "Re_ohm": 0.012773045151951507, "Im_ohm": -0.000697232187047572, "magnitude_mohm": 12.79206063058048, "phase_deg": -3.124458923130526}], "soh_percent": 95.7908309738234, "runtime_identity": {"version": "battery_ui_voltage2v_20261031_v10", "manifest_sha256": "04de8ff22296966276f01d9dccfa8ea1ce292363c431f7d1249496eec5700b3f", "bit_sha256": "9f2007f1d0111b8a2fd24b974e44912fe41c9d7639d80657b3a433bfa9546aba", "boot_id": "c5528710-9dc5-4f9f-89a4-1a4a74e6a3e2"}, "model_identity": {"file": "lib_two_ridge.json", "sha256": "0970354e2c6609bacde8d6da1906e3d15ad8b8fdd1a2cb8b85d9601215e668df"}, "profile_identity": {"original_file_sha256": "94748514dca7ff0a71567c78620ec533777a52e7867361beb776d19c3a0a4bd5", "effective_profile": {"hardware_id": "Battery_EIS_REV_A", "board_serial": "pynq-ssh-192.168.2.99-serial-unread", "module_serial": "existing-ADDA-physical-serial-unread", "wiring_verified": true, "module_verified": true, "adc_clock_verified": false, "polarity_verified": false, "limits_confirmed": false, "chemistry": "unknown", "cell_id": "B18", "minimum_voltage_v": 2.0, "maximum_voltage_v": 4.0, "maximum_current_a": 0.4, "frontend_sha256": "db9117a973ce9a6e3053b5ef7571f11240776d77ca37fdf8b6a89f008ff9a047", "overlay_sha256": "9f2007f1d0111b8a2fd24b974e44912fe41c9d7639d80657b3a433bfa9546aba", "assembly_sha256": "f53cbee8d08a3656c9d681e1cc31ad869669dd1c514bddc3d7e2ccd7fbe0adb3", "adc_clock_hz": 7680000, "adc_reference_v": 2.5, "dac_reference_v": 5.0, "r_shunt_ohm": 0.1, "voltage_divider": 1.249, "r_load_nominal_ohm": 10.0, "voltage_dc_scale": 1.0, "current_dc_scale": 1.0, "dc_reference_source": "nominal only"}}, "calibration_identity": {"id": "positive10m-20261028", "sha256": "4dd5f68af0b5733bfc574c1449e0a8d0a33835ca6568469102f88f01748f69ba"}, "conditions": {"cell_model": "未知", "temperature_c": "未知", "soc": "未知", "rest_conditions": "未知"}, "measurement_elapsed_s": 18.170276748000106, "click_to_result_frame_s": null, "timing_evidence": "board_result.json state.elapsed_s; finite standalone batch run, no UI click", "zero_output_after": true, "zero_output_evidence": {"status_register": "0xbe03ee15", "zero_ack": true, "busy": false, "service": "inactive"}, "operator_confirmation": "用户：18，确认第十八颗已换好", "archive_sha256": "27642d58f48b02044ecc5303dfca6c5399603db2d3c8a792f7db104d0b064e1f", "raw_file_count": 26}
{"batch_id": "batch_same_model_20_20261030", "battery_id": "B19", "attempt": 1, "session_path": "/home/xilinx/battery_eis_deploy_20261026/data/20250505T223607Z-cbd3cf0c", "local_session_path": "data/batch_20/raw/b19/attempt_01/session.zip", "source": "hardware", "started_at": "2026-11-01T08:43:44.797547+00:00", "finished_at": "2026-11-01T08:45:04.939860+00:00", "client_date": "2026-11-01", "board_started_at": "2025-05-05T22:36:07.989120+00:00", "board_finished_at": "2025-05-05T22:36:26.138587+00:00", "pre_voltage_v": 3.53585491417109, "pre_voltage_source": "000_result.json zero-drive preflight", "status": "DONE", "quality_reasons": [], "rejection_reason": null, "frequency_repeats": [{"requested_frequency_hz": 80.0, "actual_frequency_hz": 80.0006091594696, "repeat": 0, "Re_ohm": 0.010186171348353633, "Im_ohm": -0.00116859158858282, "magnitude_ohm": 0.010252984591762878, "phase_deg": -6.544551301271696, "quality_ok": true, "reasons": ["uncalibrated"], "raw_file": "001_raw.csv", "capture_metadata": "001_capture.json"}, {"requested_frequency_hz": 80.0, "actual_frequency_hz": 80.0006091594696, "repeat": 1, "Re_ohm": 0.010194866787716876, "Im_ohm": -0.0011723915530174349, "magnitude_ohm": 0.010262056849037587, "phase_deg": -6.560095852242022, "quality_ok": true, "reasons": ["uncalibrated"], "raw_file": "002_raw.csv", "capture_metadata": "002_capture.json"}, {"requested_frequency_hz": 17.8, "actual_frequency_hz": 17.811544239521027, "repeat": 0, "Re_ohm": 0.011414310710844464, "Im_ohm": -0.0010863035501935095, "magnitude_ohm": 0.011465886115205473, "phase_deg": -5.436483414435209, "quality_ok": true, "reasons": ["uncalibrated"], "raw_file": "003_raw.csv", "capture_metadata": "003_capture.json"}, {"requested_frequency_hz": 17.8, "actual_frequency_hz": 17.811544239521027, "repeat": 1, "Re_ohm": 0.01140894757925317, "Im_ohm": -0.0010786927209971717, "magnitude_ohm": 0.011459828220897514, "phase_deg": -5.401143088414738, "quality_ok": true, "reasons": ["uncalibrated"], "raw_file": "004_raw.csv", "capture_metadata": "004_capture.json"}, {"requested_frequency_hz": 2.16, "actual_frequency_hz": 2.1653249859809875, "repeat": 0, "Re_ohm": 0.012261992462146116, "Im_ohm": -0.000609529836878337, "magnitude_ohm": 0.012277132636074805, "phase_deg": -2.8457662840326883, "quality_ok": true, "reasons": ["uncalibrated"], "raw_file": "005_raw.csv", "capture_metadata": "005_capture.json"}, {"requested_frequency_hz": 2.16, "actual_frequency_hz": 2.1653249859809875, "repeat": 1, "Re_ohm": 0.012262985223947575, "Im_ohm": -0.0006021253469406392, "magnitude_ohm": 0.012277758815687207, "phase_deg": -2.8110248559452136, "quality_ok": true, "reasons": ["uncalibrated"], "raw_file": "006_raw.csv", "capture_metadata": "006_capture.json"}], "frequency_complex_means": [{"requested_frequency_hz": 80.0, "actual_frequency_hz": 80.0006091594696, "Re_ohm": 0.010190519068035255, "Im_ohm": -0.0011704915708001273, "magnitude_mohm": 10.257520626023828, "phase_deg": -6.552327013848782}, {"requested_frequency_hz": 17.8, "actual_frequency_hz": 17.811544239521027, "Re_ohm": 0.011411629145048816, "Im_ohm": -0.0010824981355953406, "magnitude_mohm": 11.462856622923232, "phase_deg": -5.418817920591733}, {"requested_frequency_hz": 2.16, "actual_frequency_hz": 2.1653249859809875, "Re_ohm": 0.012262488843046846, "Im_ohm": -0.0006058275919094881, "magnitude_mohm": 12.277445161635512, "phase_deg": -2.828395127014591}], "soh_percent": 97.27729234470472, "runtime_identity": {"version": "battery_ui_voltage2v_20261031_v10", "manifest_sha256": "04de8ff22296966276f01d9dccfa8ea1ce292363c431f7d1249496eec5700b3f", "bit_sha256": "9f2007f1d0111b8a2fd24b974e44912fe41c9d7639d80657b3a433bfa9546aba", "boot_id": "c5528710-9dc5-4f9f-89a4-1a4a74e6a3e2"}, "model_identity": {"file": "lib_two_ridge.json", "sha256": "0970354e2c6609bacde8d6da1906e3d15ad8b8fdd1a2cb8b85d9601215e668df"}, "profile_identity": {"original_file_sha256": "94748514dca7ff0a71567c78620ec533777a52e7867361beb776d19c3a0a4bd5", "effective_profile": {"hardware_id": "Battery_EIS_REV_A", "board_serial": "pynq-ssh-192.168.2.99-serial-unread", "module_serial": "existing-ADDA-physical-serial-unread", "wiring_verified": true, "module_verified": true, "adc_clock_verified": false, "polarity_verified": false, "limits_confirmed": false, "chemistry": "unknown", "cell_id": "B19", "minimum_voltage_v": 2.0, "maximum_voltage_v": 4.0, "maximum_current_a": 0.4, "frontend_sha256": "db9117a973ce9a6e3053b5ef7571f11240776d77ca37fdf8b6a89f008ff9a047", "overlay_sha256": "9f2007f1d0111b8a2fd24b974e44912fe41c9d7639d80657b3a433bfa9546aba", "assembly_sha256": "f53cbee8d08a3656c9d681e1cc31ad869669dd1c514bddc3d7e2ccd7fbe0adb3", "adc_clock_hz": 7680000, "adc_reference_v": 2.5, "dac_reference_v": 5.0, "r_shunt_ohm": 0.1, "voltage_divider": 1.249, "r_load_nominal_ohm": 10.0, "voltage_dc_scale": 1.0, "current_dc_scale": 1.0, "dc_reference_source": "nominal only"}}, "calibration_identity": {"id": "positive10m-20261028", "sha256": "4dd5f68af0b5733bfc574c1449e0a8d0a33835ca6568469102f88f01748f69ba"}, "conditions": {"cell_model": "未知", "temperature_c": "未知", "soc": "未知", "rest_conditions": "未知"}, "measurement_elapsed_s": 18.176125369000147, "click_to_result_frame_s": null, "timing_evidence": "board_result.json state.elapsed_s; finite standalone batch run, no UI click", "zero_output_after": true, "zero_output_evidence": {"status_register": "0xbe03f515", "zero_ack": true, "busy": false, "service": "inactive"}, "operator_confirmation": "用户：19", "archive_sha256": "c3063f2de487ba5bf349d16e87f377ee4d5792fadbf6017b349ac8c1ab0a6b9d", "raw_file_count": 26}
{"batch_id": "batch_same_model_20_20261030", "battery_id": "B20", "attempt": 1, "session_path": "/home/xilinx/battery_eis_deploy_20261026/data/20250505T224038Z-b3e041b7", "local_session_path": "data/batch_20/raw/b20/attempt_01/session.zip", "source": "hardware", "started_at": "2026-11-01T08:48:14.807148+00:00", "finished_at": "2026-11-01T08:49:37.345664+00:00", "client_date": "2026-11-01", "board_started_at": "2025-05-05T22:40:38.035720+00:00", "board_finished_at": "2025-05-05T22:40:56.148157+00:00", "pre_voltage_v": 3.788647904694124, "pre_voltage_source": "000_result.json zero-drive preflight", "status": "DONE", "quality_reasons": [], "rejection_reason": null, "frequency_repeats": [{"requested_frequency_hz": 80.0, "actual_frequency_hz": 80.0006091594696, "repeat": 0, "Re_ohm": 0.010076957481264177, "Im_ohm": -0.0011165862300603934, "magnitude_ohm": 0.010138630917849143, "phase_deg": -6.322916484872074, "quality_ok": true, "reasons": ["uncalibrated"], "raw_file": "001_raw.csv", "capture_metadata": "001_capture.json"}, {"requested_frequency_hz": 80.0, "actual_frequency_hz": 80.0006091594696, "repeat": 1, "Re_ohm": 0.010088514716185404, "Im_ohm": -0.0011171292487495536, "magnitude_ohm": 0.01015017768007542, "phase_deg": -6.318778254073691, "quality_ok": true, "reasons": ["uncalibrated"], "raw_file": "002_raw.csv", "capture_metadata": "002_capture.json"}, {"requested_frequency_hz": 17.8, "actual_frequency_hz": 17.811544239521027, "repeat": 0, "Re_ohm": 0.011300055386860717, "Im_ohm": -0.001472576109459548, "magnitude_ohm": 0.011395601438461725, "phase_deg": -7.42470646336355, "quality_ok": true, "reasons": ["uncalibrated"], "raw_file": "003_raw.csv", "capture_metadata": "003_capture.json"}, {"requested_frequency_hz": 17.8, "actual_frequency_hz": 17.811544239521027, "repeat": 1, "Re_ohm": 0.011287348268047863, "Im_ohm": -0.0014847983082381033, "magnitude_ohm": 0.011384588571413102, "phase_deg": -7.493966051662621, "quality_ok": true, "reasons": ["uncalibrated"], "raw_file": "004_raw.csv", "capture_metadata": "004_capture.json"}, {"requested_frequency_hz": 2.16, "actual_frequency_hz": 2.1653249859809875, "repeat": 0, "Re_ohm": 0.013101859907328095, "Im_ohm": -0.0009572766745280613, "magnitude_ohm": 0.013136784677494217, "phase_deg": -4.1788437306257205, "quality_ok": true, "reasons": ["uncalibrated"], "raw_file": "005_raw.csv", "capture_metadata": "005_capture.json"}, {"requested_frequency_hz": 2.16, "actual_frequency_hz": 2.1653249859809875, "repeat": 1, "Re_ohm": 0.013098980196574933, "Im_ohm": -0.000963053631880591, "magnitude_ohm": 0.01313433494654909, "phase_deg": -4.204892899942604, "quality_ok": true, "reasons": ["uncalibrated"], "raw_file": "006_raw.csv", "capture_metadata": "006_capture.json"}], "frequency_complex_means": [{"requested_frequency_hz": 80.0, "actual_frequency_hz": 80.0006091594696, "Re_ohm": 0.01008273609872479, "Im_ohm": -0.0011168577394049736, "magnitude_mohm": 10.14440429234742, "phase_deg": -6.320846191898388}, {"requested_frequency_hz": 17.8, "actual_frequency_hz": 17.811544239521027, "Re_ohm": 0.011293701827454289, "Im_ohm": -0.0014786872088488256, "magnitude_mohm": 11.390092924513718, "phase_deg": -7.459319516065136}, {"requested_frequency_hz": 2.16, "actual_frequency_hz": 2.1653249859809875, "Re_ohm": 0.013100420051951514, "Im_ohm": -0.0009601651532043262, "magnitude_mohm": 13.135559472630055, "phase_deg": -4.1918671007668875}], "soh_percent": 94.07888630014895, "runtime_identity": {"version": "battery_ui_voltage2v_20261031_v10", "manifest_sha256": "04de8ff22296966276f01d9dccfa8ea1ce292363c431f7d1249496eec5700b3f", "bit_sha256": "9f2007f1d0111b8a2fd24b974e44912fe41c9d7639d80657b3a433bfa9546aba", "boot_id": "c5528710-9dc5-4f9f-89a4-1a4a74e6a3e2"}, "model_identity": {"file": "lib_two_ridge.json", "sha256": "0970354e2c6609bacde8d6da1906e3d15ad8b8fdd1a2cb8b85d9601215e668df"}, "profile_identity": {"original_file_sha256": "94748514dca7ff0a71567c78620ec533777a52e7867361beb776d19c3a0a4bd5", "effective_profile": {"hardware_id": "Battery_EIS_REV_A", "board_serial": "pynq-ssh-192.168.2.99-serial-unread", "module_serial": "existing-ADDA-physical-serial-unread", "wiring_verified": true, "module_verified": true, "adc_clock_verified": false, "polarity_verified": false, "limits_confirmed": false, "chemistry": "unknown", "cell_id": "B20", "minimum_voltage_v": 2.0, "maximum_voltage_v": 4.0, "maximum_current_a": 0.4, "frontend_sha256": "db9117a973ce9a6e3053b5ef7571f11240776d77ca37fdf8b6a89f008ff9a047", "overlay_sha256": "9f2007f1d0111b8a2fd24b974e44912fe41c9d7639d80657b3a433bfa9546aba", "assembly_sha256": "f53cbee8d08a3656c9d681e1cc31ad869669dd1c514bddc3d7e2ccd7fbe0adb3", "adc_clock_hz": 7680000, "adc_reference_v": 2.5, "dac_reference_v": 5.0, "r_shunt_ohm": 0.1, "voltage_divider": 1.249, "r_load_nominal_ohm": 10.0, "voltage_dc_scale": 1.0, "current_dc_scale": 1.0, "dc_reference_source": "nominal only"}}, "calibration_identity": {"id": "positive10m-20261028", "sha256": "4dd5f68af0b5733bfc574c1449e0a8d0a33835ca6568469102f88f01748f69ba"}, "conditions": {"cell_model": "未知", "temperature_c": "未知", "soc": "未知", "rest_conditions": "未知"}, "measurement_elapsed_s": 18.141025296001317, "click_to_result_frame_s": null, "timing_evidence": "board_result.json state.elapsed_s; finite standalone batch run, no UI click", "zero_output_after": true, "zero_output_evidence": {"status_register": "0xbe03fc15", "zero_ack": true, "busy": false, "service": "inactive"}, "operator_confirmation": "用户：20", "archive_sha256": "5184fc76bf4eff7fa558633b5e25f4d42cf7db0447feae4bef4316f6db47552f", "raw_file_count": 26}
